Repository: chenwei810/Semiconductor_Manufacturing_Introduction

<div align="center">

# 半導體製造概論<br>Introduction to Semiconductor Manufacturing

## [English](en/README.md) ｜ [繁體中文](zh-TW/README.md) ｜ [简体中文](zh-CN/README.md) ｜ [日本語](ja/README.md) ｜ [한국어](ko/README.md)
</div>

An open, beginner-friendly book that follows one silicon wafer from sand, through the fab, test and packaging, until it becomes a chip. It skips heavy physics and focuses on process flow, terminology and know-how from the fab floor, with term boxes and know-how boxes in every chapter. No background in semiconductor physics is needed.

---

## Contents · 目錄 · 目次 · 목차

### Part 0: Before You Start · 第 0 部 開始之前 · 第 0 部 はじめる前に · 제0부 시작하기 전에

| 章 | English | 繁體中文 | 简体中文 | 日本語 | 한국어 |
| :---:|---|---|---|---|---|
| 0 | [The Big Picture](en/0-before-you-start/00-overview/README.md) | [半導體製造全景](zh-TW/0-before-you-start/00-overview/README.md) | [半导体制造全景](zh-CN/0-before-you-start/00-overview/README.md) | [半導体製造の全体像](ja/0-before-you-start/00-overview/README.md) | [반도체 제조의 전체 그림](ko/0-before-you-start/00-overview/README.md) |
| 1 | [How a Fab Works](en/0-before-you-start/01-how-a-fab-works/README.md) | [晶圓廠如何運作](zh-TW/0-before-you-start/01-how-a-fab-works/README.md) | [晶圆厂如何运行](zh-CN/0-before-you-start/01-how-a-fab-works/README.md) | [ファブの仕組み](ja/0-before-you-start/01-how-a-fab-works/README.md) | [팹은 어떻게 돌아가는가](ko/0-before-you-start/01-how-a-fab-works/README.md) |

<!-- source: zh-TW/5-backend/20-wafer-test/README.md | sha: 668d03bb6a53 -->

# 第 20 章　ウェーハテスト：WAT と CP

> 📍 **ウェーハの現在地**
>
> - 前の工程：前工程が終わり、ウェーハがファブを出た
> - **この章：ウェーハテスト。プロセスが正常だったか、各ダイが良品か不良品かを確かめる**
> - 次の工程：パッケージング

---

## 2 種類のウェーハテスト

前工程を終えたウェーハは、切り分ける前に 2 種類のテストを受けます。

| テスト | 何をテストするか | 目的 |
|---|---|---|
| WAT | スクライブライン上のテスト構造 | プロセスが正常だったかを確かめる |
| CP | 各ダイの機能 | どのダイが良品かを見つける |

簡単に言えば、WAT は「プロセスが正しくできたか」を、CP は「各チップが使えるか」を調べます。

---

## WAT：プロセスの成績表

ダイとダイの間のスクライブラインには、テスト専用の小さな構造がたくさん置かれています。これを **TEG**（テストエレメントグループ、テストキー）と呼び、単体のトランジスタ、抵抗、キャパシタ、長く連なったビアなどがあります。

WAT はこれらの TEG にプローブを当て、トランジスタの Vt、オン電流、リーク電流や、抵抗、接触抵抗、容量などのパラメータを測ります。これらのパラメータはプロセスの結果を直接表していて、線幅、膜厚、ドーピング濃度がずれていないかがわかります。WAT に不合格のウェーハは、ふつう出荷されません。

> [!NOTE]
> **📖 用語｜WAT（Wafer Acceptance Test、ウェーハ受入テスト、晶圓允收測試）**
>
> - **定義**：スクライブライン上の TEG の電気パラメータを測り、ウェーハのプロセス結果が規格を満たしているかを確かめるテスト。
> - **現場での使い方**：「このロットの WAT で Vt が高い。インテグレーションのエンジニアに見てもらって」。
> - **関連用語**：TEG（テストキー）、スクライブライン、Vt、シート抵抗
> - **よくある混同**：WAT が測るのは TEG であり、製品の回路そのものではない。プロセスが正常だったことは示せるが、すべてのダイが良品だとは保証しない。

---

## CP：1 個ずつテストする

**CP**（Chip Probing、プロービング、ウェーハソートとも呼ぶ）は、ウェーハ上のすべてのダイをテストします。主に三つの装置が必要です。

- **プローブカード**：極めて細い探針がたくさん付いていて、その並びがダイ上のパッドの位置に対応している。
- **プローバー**：ウェーハを動かし、探針を各ダイのパッドに正確に当てる。
- **テスター**：テスト信号を送り、ダイの反応が正しいかを判定する。

各ダイはテストが終わると、結果に応じて分類されます。この分類を **ビン（Bin）** と呼びます。すべてのダイのビンを位置どおりに並べると、第 17 章で紹介したウェーハマップになります。

<!-- Figure: CP テストの模式図（テスター、プローブカード、プローバー、ウェーハの位置関係） -->

> [!NOTE]
> **📖 用語｜ビン（Bin、分類）**
>
> - **定義**：テスト後、結果に応じてダイを分けたカテゴリ。ふつう一つのビンが合格を表し、ほかのビンはさまざまな不良原因を表す。
> - **現場での使い方**：「このウェーハはビン 5 が多い。どのテスト項目で落ちたか調べて」。
> - **関連用語**：ウェーハマップ、テストプログラム、歩留まり
> - **よくある混同**：ビンの番号と意味は製品ごとのテストプログラムが決めるので、同じ番号でも製品によって違う不良原因を表すことがある。

メモリは CP の段階で **救済（リペア）** も行います。不良セルを見つけてヒューズで予備の回路に切り替え、もう一度テストします。[第 14 章](../../3-integration/14-memory/README.md)を参照してください。

---

## テストにもコストがかかる

テスターは非常に高価で、ダイ 1 個あたりのテスト時間がそのままコストになります。テストエンジニアは「十分にテストする」ことと「速くテストする」ことのバランスをとり、効率を上げるために複数のダイを同時にテストすることもよくあります。

> [!TIP]
> **🔧 ノウハウ｜WAT に合格しても、すべてのダイが良品とは限らない**
>
> - **状況**：あるウェーハは WAT の全項目に合格したのに、CP の歩留まりが悪い。
> - **やり方**：WAT をプロセスの健康診断、CP を製品の実際の身体検査と考え、両方を合わせて見る。
> - **理由**：WAT はスクライブラインの数か所の TEG しか測らず、ウェーハ上のすべてのダイの状態を代表できない。たとえばランダムに散らばる欠陥は、測定にかからないこともある。
> - **やらないとどうなる**：WAT だけを見てウェーハに問題はないと思い込み、歩留まり異常の手がかりを見逃す。
> - **関連する章**：[第 17 章 歩留まりと故障解析](../../4-yield-and-quality/17-yield-analysis/README.md)

---

## ウェーハマップをパッケージングへ渡す

CP が終わると、ウェーハマップは電子データとして、ウェーハと一緒にパッケージング工場へ送られます。パッケージングのとき、装置は良品と記されたダイだけを取り出します。これらのダイを **KGD**（Known Good Die、良品保証ダイ）と呼びます。

> [!TIP]
> **🔧 ノウハウ｜ウェーハマップとウェーハは 1 対 1 で対応させる**
>
> - **状況**：ウェーハがパッケージング工場に届き、装置がウェーハマップに従って良品ダイを取り出す。
> - **やり方**：ウェーハ ID でデータと実物が同じウェーハかを確かめ、ウェーハ上の目印で向きを確認して、マップの各位置が正しいダイに対応するようにする。
> - **理由**：ウェーハマップはただのデータで、対応を間違えれば、装置は間違ったデータに従ってダイを取り出してしまう。
> - **やらないとどうなる**：不良ダイがパッケージングされて出荷され、良品ダイが捨てられる。問題は顧客のところで初めてわかることが多い。
> - **関連する章**：[第 24 章 システムによるファブ運営](../../6-beyond-the-fab/24-fab-systems/README.md)

---

## よくある異常

| 異常 | 考えられる原因 | 結果 |
|---|---|---|
| 接触不良 | 探針の摩耗や汚れ、パッド表面の異常 | 良品ダイが不良と判定される |
| プローブ痕が深すぎる | 針圧が強すぎる、再テストが多すぎる | パッドが傷み、後のワイヤボンディングに影響する |
| テスター間の差 | テスターやプローブカードの特性の違い | テスターによって歩留まりが変わる |
| ウェーハマップの取り違え | ウェーハ ID や向きの対応の誤り | パッケージングで違うダイを取り出す |

---

## この章のポイント

1. ウェーハテストには WAT と CP があり、前者はプロセスを、後者は各ダイを調べる。
2. WAT はスクライブライン上の TEG の電気パラメータを測る、プロセスの成績表である。
3. CP はプローブカードでダイを 1 個ずつテストし、結果をビンに分けてウェーハマップを作る。
4. メモリは CP の段階で不良セルを救済する。
5. ウェーハマップはウェーハと一緒にパッケージング工場へ送られ、良品ダイを取り出すのに使われる。

---

File: ja/5-backend/20-wafer-test/README.md
<!-- source: zh-TW/5-backend/20-wafer-test/README.md | sha: 668d03bb6a53 -->

# 第 20 章　ウェーハテスト：WAT と CP

> 📍 **ウェーハの現在地**
>
> - 前の工程：前工程が終わり、ウェーハがファブを出た
> - **この章：ウェーハテスト。プロセスが正常だったか、各ダイが良品か不良品かを確かめる**
> - 次の工程：パッケージング

---

## 2 種類のウェーハテスト

前工程を終えたウェーハは、切り分ける前に 2 種類のテストを受けます。

| テスト | 何をテストするか | 目的 |
|---|---|---|
| WAT | スクライブライン上のテスト構造 | プロセスが正常だったかを確かめる |
| CP | 各ダイの機能 | どのダイが良品かを見つける |

簡単に言えば、WAT は「プロセスが正しくできたか」を、CP は「各チップが使えるか」を調べます。

---

## WAT：プロセスの成績表

ダイとダイの間のスクライブラインには、テスト専用の小さな構造がたくさん置かれています。これを **TEG**（テストエレメントグループ、テストキー）と呼び、単体のトランジスタ、抵抗、キャパシタ、長く連なったビアなどがあります。

WAT はこれらの TEG にプローブを当て、トランジスタの Vt、オン電流、リーク電流や、抵抗、接触抵抗、容量などのパラメータを測ります。これらのパラメータはプロセスの結果を直接表していて、線幅、膜厚、ドーピング濃度がずれていないかがわかります。WAT に不合格のウェーハは、ふつう出荷されません。

> [!NOTE]
> **📖 用語｜WAT（Wafer Acceptance Test、ウェーハ受入テスト、晶圓允收測試）**
>
> - **定義**：スクライブライン上の TEG の電気パラメータを測り、ウェーハのプロセス結果が規格を満たしているかを確かめるテスト。
> - **現場での使い方**：「このロットの WAT で Vt が高い。インテグレーションのエンジニアに見てもらって」。
> - **関連用語**：TEG（テストキー）、スクライブライン、Vt、シート抵抗
> - **よくある混同**：WAT が測るのは TEG であり、製品の回路そのものではない。プロセスが正常だったことは示せるが、すべてのダイが良品だとは保証しない。

---

## CP：1 個ずつテストする

**CP**（Chip Probing、プロービング、ウェーハソートとも呼ぶ）は、ウェーハ上のすべてのダイをテストします。主に三つの装置が必要です。

- **プローブカード**：極めて細い探針がたくさん付いていて、その並びがダイ上のパッドの位置に対応している。
- **プローバー**：ウェーハを動かし、探針を各ダイのパッドに正確に当てる。
- **テスター**：テスト信号を送り、ダイの反応が正しいかを判定する。

各ダイはテストが終わると、結果に応じて分類されます。この分類を **ビン（Bin）** と呼びます。すべてのダイのビンを位置どおりに並べると、第 17 章で紹介したウェーハマップになります。

<!-- Figure: CP テストの模式図（テスター、プローブカード、プローバー、ウェーハの位置関係） -->

> [!NOTE]
> **📖 用語｜ビン（Bin、分類）**
>
> - **定義**：テスト後、結果に応じてダイを分けたカテゴリ。ふつう一つのビンが合格を表し、ほかのビンはさまざまな不良原因を表す。
> - **現場での使い方**：「このウェーハはビン 5 が多い。どのテスト項目で落ちたか調べて」。
> - **関連用語**：ウェーハマップ、テストプログラム、歩留まり
> - **よくある混同**：ビンの番号と意味は製品ごとのテストプログラムが決めるので、同じ番号でも製品によって違う不良原因を表すことがある。

メモリは CP の段階で **救済（リペア）** も行います。不良セルを見つけてヒューズで予備の回路に切り替え、もう一度テストします。[第 14 章](../../3-integration/14-memory/README.md)を参照してください。

---

## テストにもコストがかかる

テスターは非常に高価で、ダイ 1 個あたりのテスト時間がそのままコストになります。テストエンジニアは「十分にテストする」ことと「速くテストする」ことのバランスをとり、効率を上げるために複数のダイを同時にテストすることもよくあります。

> [!TIP]
> **🔧 ノウハウ｜WAT に合格しても、すべてのダイが良品とは限らない**
>
> - **状況**：あるウェーハは WAT の全項目に合格したのに、CP の歩留まりが悪い。
> - **やり方**：WAT をプロセスの健康診断、CP を製品の実際の身体検査と考え、両方を合わせて見る。
> - **理由**：WAT はスクライブラインの数か所の TEG しか測らず、ウェーハ上のすべてのダイの状態を代表できない。たとえばランダムに散らばる欠陥は、測定にかからないこともある。
> - **やらないとどうなる**：WAT だけを見てウェーハに問題はないと思い込み、歩留まり異常の手がかりを見逃す。
> - **関連する章**：[第 17 章 歩留まりと故障解析](../../4-yield-and-quality/17-yield-analysis/README.md)

---

## ウェーハマップをパッケージングへ渡す

CP が終わると、ウェーハマップは電子データとして、ウェーハと一緒にパッケージング工場へ送られます。パッケージングのとき、装置は良品と記されたダイだけを取り出します。これらのダイを **KGD**（Known Good Die、良品保証ダイ）と呼びます。

> [!TIP]
> **🔧 ノウハウ｜ウェーハマップとウェーハは 1 対 1 で対応させる**
>
> - **状況**：ウェーハがパッケージング工場に届き、装置がウェーハマップに従って良品ダイを取り出す。
> - **やり方**：ウェーハ ID でデータと実物が同じウェーハかを確かめ、ウェーハ上の目印で向きを確認して、マップの各位置が正しいダイに対応するようにする。
> - **理由**：ウェーハマップはただのデータで、対応を間違えれば、装置は間違ったデータに従ってダイを取り出してしまう。
> - **やらないとどうなる**：不良ダイがパッケージングされて出荷され、良品ダイが捨てられる。問題は顧客のところで初めてわかることが多い。
> - **関連する章**：[第 24 章 システムによるファブ運営](../../6-beyond-the-fab/24-fab-systems/README.md)

---

## よくある異常

| 異常 | 考えられる原因 | 結果 |
|---|---|---|
| 接触不良 | 探針の摩耗や汚れ、パッド表面の異常 | 良品ダイが不良と判定される |
| プローブ痕が深すぎる | 針圧が強すぎる、再テストが多すぎる | パッドが傷み、後のワイヤボンディングに影響する |
| テスター間の差 | テスターやプローブカードの特性の違い | テスターによって歩留まりが変わる |
| ウェーハマップの取り違え | ウェーハ ID や向きの対応の誤り | パッケージングで違うダイを取り出す |

---

## この章のポイント

1. ウェーハテストには WAT と CP があり、前者はプロセスを、後者は各ダイを調べる。
2. WAT はスクライブライン上の TEG の電気パラメータを測る、プロセスの成績表である。
3. CP はプローブカードでダイを 1 個ずつテストし、結果をビンに分けてウェーハマップを作る。
4. メモリは CP の段階で不良セルを救済する。
5. ウェーハマップはウェーハと一緒にパッケージング工場へ送られ、良品ダイを取り出すのに使われる。

---

## 参考文献

- Michael L. Bushnell、Vishwani D. Agrawal『Essentials of Electronic Testing for Digital, Memory and Mixed-Signal VLSI Circuits』
- Peter Van Zant『Microchip Fabrication』ウェーハテストに関する章

---

[← 第 19 章　異常処置と変更管理](../../4-yield-and-quality/19-abnormality-handling/README.md) ｜ [目次](../../README.md) ｜ [第 21 章　パッケージング →](../../5-backend/21-packaging/README.md)

File: ja/5-backend/21-packaging/README.md
<!-- source: zh-TW/5-backend/21-packaging/README.md | sha: de2e3720b3f7 -->

# 第 21 章　パッケージング：チップを使える形にする

> 📍 **ウェーハの現在地**
>
> - 前の工程：ウェーハテスト。どのダイが良品かわかった
> - **この章：パッケージング。ダイを回路基板に実装できるチップにする**
> - 次の工程：最終テスト

---

## なぜパッケージが必要なのか

ウェーハから切り出したばかりのダイは小さくて壊れやすく、その上のパッドも小さすぎて、回路基板に直接はんだ付けできません。**パッケージ** はダイの家のようなもので、主に四つの役割があります。

- **保護**：湿気、ほこり、外からの力を遮る。
- **接続**：ダイ上の微小なパッドを、回路基板にはんだ付けできるリードやはんだボールにつなぎ替える。
- **放熱**：チップが動作するときに出る熱を逃がす。
- **支持**：搬送や組み立てに耐える十分な機械的強度を与える。

---

## 従来のパッケージングの流れ

**バックグラインド → ダイシング → ダイボンディング → ワイヤボンディング → モールド → マーキング → ボール搭載またはリードめっき → 個片化 → 検査**

1. **バックグラインド**：ウェーハを裏面から薄く削り、薄いパッケージに収まるようにする。
2. **ダイシング**：ウェーハをテープに貼り、スクライブラインに沿ってダイヤモンドブレードやレーザーで切り分ける。レーザーでウェーハ内部に改質層を作ってからテープを広げ、改質層に沿ってダイを分離する方法もあり、ステルスダイシングと呼ばれる。
3. **ダイボンディング**：ウェーハマップに従って良品のダイだけを取り出し、リードフレームや基板に接着する。
4. **ワイヤボンディング**：髪の毛より細い金線や銅線で、ダイのパッドをリードフレームや基板につなぐ。
5. **モールド**：エポキシ樹脂などでダイとワイヤを封止する。
6. **マーキング**：レーザーで表面に製品名やロット番号を刻む。
7. **ボール搭載またはリードめっき**：底面にはんだボールを付ける、またはリードの表面をめっきする。
8. **個片化**：1 枚の基板上に並んだパッケージを、一つずつのチップに切り分ける。

<!-- Figure: ワイヤボンディングパッケージの断面（ダイ、金属ワイヤ、リードフレームまたは基板、モールド樹脂） -->

> [!NOTE]
> **📖 用語｜ワイヤボンディング（打線接合）**
>
> - **定義**：極めて細い金属線でダイのパッドとパッケージの接点をつなぐ技術。最も伝統的で、最も一般的なパッケージの接続方法。
> - **現場での使い方**：「このロット、ワイヤのプル試験で不合格だった」。
> - **関連用語**：ボンディングパッド、リードフレーム、フリップチップ
> - **よくある混同**：ワイヤボンディングは古い技術だが、安くて成熟しているため、今も最も数の多いパッケージ方式である。

---

## フリップチップ：チップを裏返す

**フリップチップ** はまったく違う方法です。まずダイのパッドに盛り上がった金属の **バンプ** を作り、ダイを裏返して表面を下に向け、バンプを基板に直接はんだ付けします。最後にダイと基板のすき間に樹脂を流し込みます。これを **アンダーフィル** と呼び、応力を分散してバンプを守ります。

ワイヤボンディングと比べると、フリップチップは接続経路が短く、ダイの表面全体に接点を並べられ、電気特性も放熱も優れています。そのためプロセッサやグラフィックスチップの多くはフリップチップを使っています。

<!-- Figure: フリップチップパッケージの断面（裏返したダイ、バンプ、アンダーフィル、基板、はんだボール） -->

> [!NOTE]
> **📖 用語｜フリップチップ（覆晶）**
>
> - **定義**：ダイの表面を下に向け、バンプで基板と直接つなぐパッケージ方式。
> - **現場での使い方**：「これはフリップチップだから、アンダーフィルにボイドがないか確認して」。
> - **関連用語**：バンプ、アンダーフィル、基板、BGA
> - **よくある混同**：バンプとはんだボールは違う。バンプはダイと基板をつなぎ、はんだボールはパッケージの底にあってパッケージと回路基板をつなぐ。

---

## よくあるパッケージの形

| 形 | 特徴 | 主な用途 |
|---|---|---|
| リードフレームパッケージ | 低コストで、リードが周囲または底面の周辺にある | マイコン、電源管理チップ |
| BGA（ボールグリッドアレイ） | 底面全体にはんだボールが並び、接点が多い | プロセッサ、グラフィックスチップ |
| ウェーハレベルパッケージ | ウェーハ上で直接パッケージングし、大きさはダイとほぼ同じ | スマートフォンの小型チップ |

> [!TIP]
> **🔧 ノウハウ｜チップも「湿気る」**
>
> - **状況**：パッケージ済みのチップをふつうの環境に置いておくと、パッケージの材料が空気中の水分を少しずつ吸う。
> - **やり方**：チップは湿気への敏感さで等級分けされ、乾燥剤と一緒に防湿袋で真空包装して出荷される。開封後、決められた時間内に使い切れなかった場合は、はんだ付けの前にベークして水分を飛ばす。
> - **理由**：回路基板へのはんだ付けで温度が急上昇すると、パッケージ内の水分が一気に気化して膨張する。
> - **やらないとどうなる**：パッケージの内部がはく離し、ひどいと割れてしまう。この現象は「ポップコーン現象」と呼ばれる。
> - **関連する章**：[第 23 章 最終テストと信頼性](../../5-backend/23-final-test-and-reliability/README.md)

> [!TIP]
> **🔧 ノウハウ｜薄くしたウェーハはとても壊れやすい**
>
> - **状況**：バックグラインド後のウェーハは厚さ 100 マイクロメートル前後、またはそれ以下になり、紙のように曲がる。
> - **やり方**：研削の前に表面に保護テープを貼るか支持ウェーハに貼り合わせ、その後の搬送も専用の機構で支える。
> - **理由**：薄いウェーハは割れや反りが起きやすく、内部の応力でも曲がってしまう。
> - **やらないとどうなる**：ウェーハが割れたり、目に見えない微小なクラックができて、チップがしばらく使われたあとで故障したりする。
> - **関連する章**：[第 22 章 先端パッケージング](../../5-backend/22-advanced-packaging/README.md)

---

## よくある異常

| 異常 | 考えられる原因 | 結果 |
|---|---|---|
| チッピング | ダイシングブレードの摩耗、ダイシング条件の不適切 | ダイの縁が欠け、クラックに広がることがある |
| ワイヤの不着 | パッドの汚れ、プローブ痕が深すぎる | 断線 |
| ワイヤ流れ | モールド時の樹脂の流れが細いワイヤを押し曲げる | 隣り合うワイヤのショート |
| はく離 | 材料間の密着不良、吸湿 | 信頼性の問題 |
| ボイド | モールド樹脂やアンダーフィルが充填しきれていない | 放熱の悪化、信頼性の問題 |

---

## この章のポイント

1. パッケージはダイを保護し、外部とつなぎ、熱を逃がし、支える役割を持つ。
2. 従来のパッケージングの流れには、研削、ダイシング、ダイボンディング、ワイヤボンディング、モールド、マーキング、ボール搭載、個片化がある。
3. フリップチップはダイを裏返してバンプで基板と直接つなぎ、電気特性と放熱に優れる。
4. パッケージは吸湿するので、はんだ付けの前の防湿とベークに注意する。
5. 薄くしたウェーハはとても壊れやすく、特別な支持と搬送が必要である。

---

## 参考文献

- Rao R. Tummala『Fundamentals of Microsystems Packaging』
- Peter Van Zant『Microchip Fabrication』パッケージングに関する章

---

[← 第 20 章　ウェーハテスト](../../5-backend/20-wafer-test/README.md) ｜ [目次](../../README.md) ｜ [第 22 章　先端パッケージング →](../../5-backend/22-advanced-packaging/README.md)

File: ja/5-backend/22-advanced-packaging/README.md
<!-- source: zh-TW/5-backend/22-advanced-packaging/README.md | sha: 04642116174a -->

# 第 22 章　先端パッケージング：複数のチップを一つにまとめる

> 📍 **ウェーハの現在地**
>
> - 前の工程：ウェーハテスト。良品のダイを選び出した
> - **この章：先端パッケージング。複数のチップを一つのシステムに統合する**
> - 次の工程：最終テスト

---

## なぜ先端パッケージングが必要なのか

これまでチップの性能向上は、主にトランジスタの微細化に頼ってきました。しかしその道はますます険しく、ますます高価になり、いくつかの限界にもぶつかっています。

- **ダイは無限に大きくできない**：ダイの大きさは、露光装置が一度に露光できる範囲、およそ 26 mm × 33 mm に制限される。
- **大きなダイは歩留まりが低い**：第 17 章で見たように、ダイが大きいほど欠陥に当たりやすい。
- **機能ごとに向いているプロセスが違う**：演算コアには最先端のプロセスが向くが、アナログや入出力の回路は成熟プロセスで十分で、メモリには専用のプロセスが必要である。
- **帯域の需要が爆発的に増えた**：AI の計算では、プロセッサとメモリの間で大量のデータをやり取りする必要がある。

そこで業界は、一つの大きなチップを複数の小さなチップに分け、それぞれに最適なプロセスで作り、先端パッケージングで密に統合して、一つのチップのように動かすようになりました。パッケージングは単なる「保護」ではなく、性能を高める鍵になったのです。

---

## 2.5D：インターポーザ上に並べる

**2.5D パッケージ** は、複数のチップを **インターポーザ** の上に並べて置きます。インターポーザはふつう 1 枚のシリコンで、その上の非常に細かく密な配線によって、チップ同士が高速かつ大量に通信できます。インターポーザは TSV を通して下のパッケージ基板につながります。

最も典型的な例は、プロセッサと複数の HBM メモリを同じインターポーザの上に並べるものです。インターポーザは複数回の露光をつなぎ合わせて、1 回の露光範囲より大きく作ることもできます。

<!-- Figure: 2.5D パッケージの断面（インターポーザ上に並ぶプロセッサと HBM、その下の基板） -->

> [!NOTE]
> **📖 用語｜インターポーザ（中介層）**
>
> - **定義**：チップとパッケージ基板の間に置く中継板。細かく密な配線を持ち、複数のチップを高速につなぐ。
> - **現場での使い方**：「この製品のインターポーザは 1 ショットに収まらないから、つなぎ露光で作る」。
> - **関連用語**：2.5D、TSV、マイクロバンプ、HBM
> - **よくある混同**：インターポーザはシリコンとは限らない。有機材料を使うものや、チップ間に小さなシリコンブリッジだけを埋め込むものもあり、コストと性能にそれぞれ一長一短がある。

---

## ファンアウトパッケージ

**ファンアウトパッケージ** は従来の基板を使いません。まずダイを支持板の上に並べ、モールド樹脂で封止して「再構成ウェーハ」にし、その上に **再配線層**（RDL）を作って、接点をダイの外側へ「扇のように」広げ、ダイより大きな面積に配置します。このパッケージは薄くて小さく、スマートフォンなど薄型の製品によく使われます。

---

## 3D 積層：上へ積む

**3D 積層** は、チップを別のチップの上に直接重ね、TSV で上下をつなぎます。HBM はその一例です。チップ同士をつなぐ方法も進化しています。

| 接続方法 | 接点ピッチ | 代表的な用途 |
|---|---|---|
| フリップチップバンプ | 100 マイクロメートル以上 | 一般的なプロセッサのパッケージ |
| マイクロバンプ | 数十マイクロメートル | 2.5D パッケージ、HBM の積層 |
| ハイブリッドボンディング | 10 マイクロメートル以下 | 高密度な 3D チップ積層 |

接点ピッチが小さいほど、同じ面積により多くの接点を置け、チップ間でやり取りできるデータも増えます。

> [!NOTE]
> **📖 用語｜ハイブリッドボンディング（混合鍵合）**
>
> - **定義**：バンプを使わず、二つのチップ表面の銅の接点同士を直接接合し、同時に周りの絶縁膜同士も貼り合わせる技術。
> - **現場での使い方**：「ハイブリッドボンディングに変えてから、接点密度がぐっと上がった」。
> - **関連用語**：3D 積層、マイクロバンプ、CMP、ウェーハ接合
> - **よくある混同**：「ハイブリッド」とは、金属と絶縁膜という 2 種類の材料が同時に接合されることを指し、2 種類のパッケージ方式を混ぜることではない。

---

## チップレット

一つの大きなチップを、機能ごとに独立した複数の小さなチップに分けてまとめてパッケージングする設計方法を **チップレット** と呼びます。業界はチップ同士をつなぐ標準インターフェースも推進していて、異なる供給元のチップレットを積み木のように組み合わせられるようにすることを目指しています。

先端パッケージングでは、リソグラフィ、めっき、CMP など、もともとファブのものだったプロセスが多く使われるため、前工程の製造と後工程のパッケージングの境目はますますあいまいになっています。

> [!TIP]
> **🔧 ノウハウ｜1 個の不良チップがパッケージ全体を台無しにする**
>
> - **状況**：一つの先端パッケージに 8 個のチップが入っている。
> - **やり方**：どのチップもパッケージングの前に十分にテストし、良品保証ダイ（KGD）であることを確かめる。パッケージングの途中にも、できるだけ検査できる工程を設ける。
> - **理由**：歩留まりは掛け算になる。各チップの歩留まりが 99% でも、8 個すべてが良品である確率は約 92% にしかならない。
> - **やらないとどうなる**：1 個でも問題があれば、高価なパッケージ全体が、ほかの良品チップごと廃棄になる。
> - **関連する章**：[第 20 章 ウェーハテスト](../../5-backend/20-wafer-test/README.md)

> [!TIP]
> **🔧 ノウハウ｜ハイブリッドボンディングには前工程並みの清浄度と平坦度が必要**
>
> - **状況**：二つのチップをハイブリッドボンディングで直接接合する。
> - **やり方**：接合面は極めて精密な CMP で仕上げ、接合前の洗浄と環境管理もファブと同じ水準にする。
> - **理由**：二つの面の間に緩衝となるバンプがないので、パーティクル 1 個がすき間を押し広げ、表面がわずかに平らでないだけでも接合不良になる。
> - **やらないとどうなる**：パーティクル 1 個で、周囲の多数の接点が同時に不良になることがある。
> - **関連する章**：[第 9 章 CMP](../../2-process-modules/09-cmp/README.md)、[第 10 章 洗浄と汚染管理](../../2-process-modules/10-cleaning/README.md)

---

## 先端パッケージングの課題

| 課題 | 説明 |
|---|---|
| 放熱 | チップが密に並んだり重なったりして、熱が逃げにくい |
| 反り | 材料ごとに熱膨張の大きさが違い、パッケージが大きいほど反りやすい |
| テスト | チップを重ねると、間に挟まれたチップを単独でテストしにくい |
| 歩留まりの掛け算 | どれか一つのチップや接点が不良になると、パッケージ全体が影響を受ける |

---

## この章のポイント

1. 微細化はますます難しくなり、先端パッケージングが性能向上の新しい方向になった。
2. 2.5D パッケージは複数のチップをインターポーザ上に並べ、プロセッサと HBM の組み合わせによく使われる。
3. ファンアウトパッケージは再配線層で接点を外側へ広げ、薄型の製品に向いている。
4. 3D 積層はマイクロバンプからハイブリッドボンディングへと進み、接点密度はますます高くなっている。
5. 歩留まりは掛け算になるので、どのチップも良品保証ダイでなければならない。

---

## 参考文献

- John H. Lau『Semiconductor Advanced Packaging』
- IEEE ECTC（Electronic Components and Technology Conference）の各年の論文

---

[← 第 21 章　パッケージング](../../5-backend/21-packaging/README.md) ｜ [目次](../../README.md) ｜ [第 23 章　最終テストと信頼性 →](../../5-backend/23-final-test-and-reliability/README.md)

File: ja/5-backend/23-final-test-and-reliability/README.md
<!-- source: zh-TW/5-backend/23-final-test-and-reliability/README.md | sha: c202c01e611e -->

# 第 23 章　最終テストと信頼性：長年使えることを確かめる

> 📍 **ウェーハの現在地**
>
> - 前の工程：パッケージングが終わった
> - **この章：最終テストと信頼性。チップが今使えて、この先何年も使えることを確かめる**
> - 次の工程：出荷され、製品に組み込まれる

---

## なぜパッケージ後にもう一度テストするのか

良品のダイはウェーハテストで一度選び出されていますが、パッケージングそのものがワイヤボンディング不良やパッケージの応力などの損傷を起こすことがあります。また、パッケージ後に、さまざまな温度で測らないとわからない特性もあります。そのため出荷前に、すべてのチップが **最終テスト** を受けます。

---

## 最終テスト

最終テストでは、**ハンドラー** がパッケージ済みのチップをテストソケットに入れ、テスターが機能と電気特性をテストします。よく行われるのは次のようなことです。

- 高温と低温でそれぞれテストし、どんな環境でも正常に動くかを確かめる。
- 実際に出せる速度や消費電力によって、同じ種類のチップを異なる等級に分ける。これを **選別（ビニング）** と呼ぶ。同じ設計のチップが、これによって異なる仕様で販売されることもある。

製品によっては **システムレベルテスト**（SLT）も行います。実際の製品に近い環境にチップを入れ、本物のソフトウェアを動かしてテストするものです。

> [!NOTE]
> **📖 用語｜FT（Final Test、最終テスト、最終測試）**
>
> - **定義**：チップのパッケージングが終わってから出荷までに行う、機能と電気特性のテスト。
> - **現場での使い方**：「このロットは FT の高温テストでけっこう落ちた」。
> - **関連用語**：CP、ハンドラー、選別、SLT
> - **よくある混同**：CP はウェーハ上でダイをテストし、FT はパッケージ済みのチップをテストする。テスト項目も目的も完全には同じではない。

---

## バーンイン：体質の弱いチップを早めにふるい落とす

チップの故障率が時間とともにどう変わるかは、よく浴槽の形をした曲線で表されます。

- **初期故障期**：使い始めてすぐ、体質の弱い一部のチップが早々に壊れる。
- **偶発故障期**：その後の長い期間、故障率は低く安定している。
- **摩耗故障期**：何年も使うと材料が劣化し始め、故障率が再び上がる。

**バーンイン** は、出荷前にチップを高温とやや高い電圧でしばらく動かし、体質の弱いチップを工場の中で早めに壊してふるい落とすものです。顧客の手元で壊れるのを防ぐのが目的です。

<!-- Figure: バスタブ曲線（初期故障期、偶発故障期、摩耗故障期） -->

> [!NOTE]
> **📖 用語｜バスタブ曲線（浴缸曲線）**
>
> - **定義**：製品の故障率が時間とともにどう変わるかを表す曲線。両端が高く真ん中が低い、浴槽のような形をしている。
> - **現場での使い方**：「バーンインは、バスタブの左側を先に焼き切っておくためのもの」。
> - **関連用語**：バーンイン、初期故障、摩耗、信頼性
> - **よくある混同**：バーンインがふるい落とせるのは初期故障だけで、チップを長持ちさせることはできない。設計やプロセスに起因する摩耗の問題も解決できない。

---

## 信頼性：どれだけ長く使えるか

**信頼性** とは、チップが想定された使用条件の下で、どれだけ長く正常に動き続けるかです。一般的な民生品なら数年、車載用のチップなら十数年が求められます。

しかし十年待ってから出荷するわけにはいかないので、信頼性試験は **加速** して行います。より高い温度、電圧、湿度で故障を早く起こさせ、モデルを使って通常の使用条件での寿命を推定するのです。よく行われる試験は次のとおりです。

| 試験 | 方法 | 何を模擬するか |
|---|---|---|
| 高温動作寿命試験（HTOL） | 高温で通電したまま千時間以上動かし続ける | 長期使用による劣化 |
| 温度サイクル試験 | 高温と低温を繰り返し切り替える | 電源のオン・オフや環境変化による熱膨張と収縮 |
| 高加速温湿度試験（HAST） | 高温、高湿、加圧 | パッケージへの湿気の侵入 |
| 静電気放電試験（ESD） | 模擬的な静電気放電を加える | 人や機械が触れたときの静電気 |

これらの試験の条件は、多くが JEDEC などの国際組織が定めた規格に従っています。車載用のチップには、AEC-Q100 など、さらに厳しい規格が別にあります。

---

## チップはどう劣化するのか

チップの劣化は、製造で作られた材料と構造が、長期間にわたって電流、電圧、温度にさらされた結果として起こります。

| 故障メカニズム | 何が起きるか |
|---|---|
| エレクトロマイグレーション（EM） | 長期間の電流が金属原子を押し流し、配線にボイドができて断線する |
| 経時絶縁破壊（TDDB） | 絶縁膜が長期間電界にさらされ、最後には破壊される |
| ホットキャリア注入（HCI） | 高エネルギーの電子がゲート絶縁膜に飛び込み、トランジスタの特性が少しずつ変わる |
| バイアス温度不安定性（BTI） | 高温と電圧によって、Vt が時間とともにずれる |

これらのメカニズムは、これまでの章と深く関係しています。配線の品質は[第 11 章](../../2-process-modules/11-metallization/README.md)、ゲート絶縁膜は[第 13 章](../../3-integration/13-advanced-transistors/README.md)を参照してください。

> [!TIP]
> **🔧 ノウハウ｜信頼性は統計の問題である**
>
> - **状況**：顧客に「このチップは壊れますか」と聞かれた。
> - **やり方**：信頼性を故障率で表す。よく使われる単位は **FIT** で、10 億デバイス時間あたりに何回故障が起きるかを表す。
> - **理由**：ある 1 個のチップがいつ壊れるかは予測できないが、大量のサンプルの試験結果から、チップの集団の故障確率は推定できる。
> - **やらないとどうなる**：顧客と同じ言葉で品質を議論できず、製品が市場に出たあとにどれだけ故障が起きるかも見積もれない。
> - **関連する章**：[第 18 章 プロセス制御](../../4-yield-and-quality/18-process-control/README.md)

> [!TIP]
> **🔧 ノウハウ｜車載チップの要求はもっと厳しい**
>
> - **状況**：同じプロセスで、民生用チップと車載用チップの両方を作る。
> - **やり方**：車載用チップには、より厳しい認定基準とより多くのスクリーニング試験を適用し、より広い動作温度範囲とより長い寿命も求める。目標は「ゼロ不良」である。
> - **理由**：車載用チップは、エンジンのそばの高温や真冬の低温の中で十数年動き続けなければならず、故障すれば走行の安全に影響するかもしれない。
> - **やらないとどうなる**：チップが車の中で故障すると、その代償は民生品よりはるかに大きく、大規模なリコールにつながることもある。
> - **関連する章**：[第 15 章 「何ナノ」とは何か](../../3-integration/15-process-nodes/README.md)

---

## この章のポイント

1. パッケージ後のチップは異なる温度でもう一度テストされ、性能によって等級分けされる。
2. バスタブ曲線は故障率の時間変化を表し、バーンインで初期故障するチップをふるい落とす。
3. 信頼性試験は加速して行い、短期間でチップの長期的な寿命を推定する。
4. エレクトロマイグレーション、絶縁破壊、ホットキャリア注入、BTI が主な劣化メカニズムである。
5. 信頼性は統計の問題で、車載用チップには民生品より厳しい要求がある。

---

## 参考文献

- J. W. McPherson『Reliability Physics and Engineering: Time-To-Failure Modeling』
- JEDEC、JESD47『Stress-Test-Driven Qualification of Integrated Circuits』
- Automotive Electronics Council、AEC-Q100

---

[← 第 22 章　先端パッケージング](../../5-backend/22-advanced-packaging/README.md) ｜ [目次](../../README.md) ｜ [第 24 章　システムによるファブ運営 →](../../6-beyond-the-fab/24-fab-systems/README.md)

File: ja/5-backend/README.md
<!-- source: zh-TW/5-backend/README.md | sha: 3208f48c1a36 -->

# 第 5 部　後工程：テストとパッケージング

ウェーハはファブを出たあとも、テスト、ダイシング、パッケージング、最終テストを経て、ようやく製品に組み込めるチップになります。

| 章 | 内容 |
|---|---|
| [第 20 章　ウェーハテスト](20-wafer-test/README.md) | WAT と CP で良品ダイを見つける |
| [第 21 章　パッケージング](21-packaging/README.md) | ダイシング、ワイヤボンディング、フリップチップ、主なパッケージ |
| [第 22 章　先端パッケージング](22-advanced-packaging/README.md) | 2.5D、3D 積層、ハイブリッドボンディング、チップレット |
| [第 23 章　最終テストと信頼性](23-final-test-and-reliability/README.md) | バーンイン、バスタブ曲線、信頼性試験、故障メカニズム |

---

[← 第 4 部　品質と歩留まり](../4-yield-and-quality/README.md) ｜ [目次](../README.md) ｜ [第 6 部　ファブの外へ →](../6-beyond-the-fab/README.md)
