Repository: chenwei810/Semiconductor_Manufacturing_Introduction

<div align="center">

# 半導體製造概論<br>Introduction to Semiconductor Manufacturing

## [English](en/README.md) ｜ [繁體中文](zh-TW/README.md) ｜ [简体中文](zh-CN/README.md) ｜ [日本語](ja/README.md) ｜ [한국어](ko/README.md)
</div>

An open, beginner-friendly book that follows one silicon wafer from sand, through the fab, test and packaging, until it becomes a chip. It skips heavy physics and focuses on process flow, terminology and know-how from the fab floor, with term boxes and know-how boxes in every chapter. No background in semiconductor physics is needed.

---

## Contents · 目錄 · 目次 · 목차

### Part 0: Before You Start · 第 0 部 開始之前 · 第 0 部 はじめる前に · 제0부 시작하기 전에

| 章 | English | 繁體中文 | 简体中文 | 日本語 | 한국어 |
| :---:|---|---|---|---|---|
| 0 | [The Big Picture](en/0-before-you-start/00-overview/README.md) | [半導體製造全景](zh-TW/0-before-you-start/00-overview/README.md) | [半导体制造全景](zh-CN/0-before-you-start/00-overview/README.md) | [半導体製造の全体像](ja/0-before-you-start/00-overview/README.md) | [반도체 제조의 전체 그림](ko/0-before-you-start/00-overview/README.md) |
| 1 | [How a Fab Works](en/0-before-you-start/01-how-a-fab-works/README.md) | [晶圓廠如何運作](zh-TW/0-before-you-start/01-how-a-fab-works/README.md) | [晶圆厂如何运行](zh-CN/0-before-you-start/01-how-a-fab-works/README.md) | [ファブの仕組み](ja/0-before-you-start/01-how-a-fab-works/README.md) | [팹은 어떻게 돌아가는가](ko/0-before-you-start/01-how-a-fab-works/README.md) |

<!-- source: zh-TW/2-process-modules/04-fab-modules/README.md | sha: 3c48565cbac0 -->

# 第 4 章　ファブの 7 つのモジュール：どの部門がどの工程を受け持つか

> 📍 **ウェーハの現在地**
>
> - 前の工程：砂からウェーハへ。まっさらなウェーハがファブに入る準備ができた
> - **この章：工程を分担する 7 つのモジュールを知る**
> - 次の工程：リソグラフィ。ウェーハが最初のモジュールに入る

---

## なぜ先にモジュールを知るのか

教科書はふつう「技術」で章を分けます。酸化、CVD、アニール、エッチングといった具合です。一方、ファブは「部門」で仕事を分けます。この部門を現場では **モジュール** と呼びます。

病院に少し似ています。医学の教科書は臓器や病気ごとに章を分けますが、病院は内科、外科、放射線科に分かれています。1 人の患者がいくつかの科を行き来し、それぞれの科は自分の担当部分だけを受け持ちます。

ウェーハも同じです。ファブの中で数百の工程を通り、どの工程もいずれかのモジュールに属しています。モジュールの分担がわかれば、ウェーハの生産の流れが読めるようになり、問題が起きたときに誰に聞けばよいかもわかります。

> [!NOTE]
> **📖 用語｜モジュール（製程模組）**
>
> - **定義**：ファブの中で、ある種類のプロセスを受け持つ部門。装置、プロセスエンジニア、装置エンジニアを含む。
> - **現場での使い方**：略称で呼ぶことが多い。「この工程は DF の担当だ」「この問題は ET に聞いて」。
> - **関連用語**：ルート、工程（ステップ）、レシピ、装置群
> - **よくある混同**：モジュールは「部門」であって「技術」ではない。同じ技術が別のモジュールに属することもある。たとえば酸化膜は DF で成長させることも、TF で成膜することもある。

---

## 7 つのモジュールの一覧

| 略称 | 現場での呼び方 | 主な仕事 | 装置の形態 | 本書の章 |
|---|---|---|---|---|
| PH（Photo） | フォト、黃光（黄色い光） | レジスト塗布、露光、現像でパターンを定義する | 枚葉式 | [第 5 章](../../2-process-modules/05-lithography/README.md) |
| DF（Diffusion） | 炉 | 高温酸化、減圧 CVD、アニール | バッチ式 | [第 6 章](../../2-process-modules/06-thin-films/README.md)、[第 8 章](../../2-process-modules/08-ion-implantation/README.md) |
| TF（Thin Film） | 成膜 | プラズマ CVD、PVD スパッタ、金属 CVD、ALD | 主に枚葉式 | [第 6 章](../../2-process-modules/06-thin-films/README.md)、[第 11 章](../../2-process-modules/11-metallization/README.md) |
| ET（Etch） | エッチ | ドライエッチング、レジスト除去 | 枚葉式 | [第 7 章](../../2-process-modules/07-etching/README.md) |
| IMP（Implant） | インプラ | 不純物をシリコンに打ち込む | 主に枚葉式 | [第 8 章](../../2-process-modules/08-ion-implantation/README.md) |
| CMP | CMP、研磨 | ウェーハの表面を平らに削る | 枚葉式 | [第 9 章](../../2-process-modules/09-cmp/README.md) |
| WET | ウェット、洗浄 | 洗浄、ウェットエッチング、レジスト除去 | バッチ式と枚葉式 | [第 10 章](../../2-process-modules/10-cleaning/README.md) |

分け方は会社によって少しずつ違います。よくある違いは、IMP と DF が 1 つの部門になっている場合や、WET が DF や ET に含まれている場合です。計測工程は、各モジュールが自分で受け持つファブもあれば、別の部門を置くファブもあります。

---

## 各モジュールの仕事

**PH（フォト）**：ウェーハは塗布現像装置と露光装置の間を自動で搬送されます。終わったら線幅と重ね合わせを検査します（ADI）。不合格ならレジストを剥がしてやり直せます。PH は「やり直せる」唯一のモジュールです。

**DF（炉）**：100 枚を超えるウェーハを縦型の石英炉に入れ、数時間加熱します。主なプロセスは次のとおりです。

- **酸化**：パッド酸化膜や、厚めの酸化膜を成長させます。
- **減圧 CVD**：低圧・高温で、窒化シリコン、ポリシリコン、酸化膜を成膜します。
- **アニール**：イオン注入後に結晶を修復したり、成膜した酸化膜を緻密にしたりします。
- **Alloy**：後工程の終わり近くに、水素を含むガスの中で低温加熱し、界面の欠陥を修復します。

**TF（成膜）**：多くは 1 枚ずつ処理するチャンバー型の装置です。プラズマで反応を助けるプラズマ CVD は温度が低く、金属層のあとでも使えます。PVD はスパッタで金属を成膜します。タングステンや ALD もここで行うことが多いです。銅めっきを TF に含める会社もあります。

**ET（エッチ）**：プラズマを使い、レジストのパターンに沿って材料を取り除きます。トレンチやゲートから、コンタクトや金属配線まで扱います。エッチングのあとは酸素プラズマでレジストを焼き取り、線幅と欠陥を検査します（AEI）。

**IMP（インプラ）**：ドーズ量と深さに応じて、種類の違うイオン注入装置を使います。注入の前には、ふつう PH でレジストのパターンを作り、打ち込んではいけない場所を覆います。

**CMP（研磨）**：凹凸のある表面を平らに削ります。よく扱うのは酸化膜、タングステン、銅です。研磨装置の中に洗浄が組み込まれていて、ウェーハは乾いた状態で入り、乾いた状態で出てきます。

**WET（ウェット）**：薬液で洗浄やエッチングを行います。たとえば炉に入る前の RCA 洗浄、HF による酸化膜の除去、熱リン酸による窒化シリコンの除去です。

> [!NOTE]
> **📖 用語｜炉（Furnace、現場では Diffusion、DF とも呼ぶ）**
>
> - **定義**：100 枚を超えるウェーハを一度に処理する縦型の高温バッチ式装置。酸化、減圧 CVD、アニールを受け持つ。
> - **現場での使い方**：「このロットは DF のバッチがそろうのを待っている」「この炉は処理が終わったら降温待ちだ」。
> - **関連用語**：減圧 CVD、アニール、ダミーウェーハ、バッチ組み
> - **よくある混同**：「拡散（Diffusion）」は歴史的な名前である。昔は高温で不純物をシリコンに拡散させていた。今はドーピングの大部分を IMP が受け持ち、炉で拡散によるドーピングをすることはほとんどない。

---

## 同じ技術が別のモジュールに属することもある

初心者がいちばん混乱しやすいのは、同じ名前がいくつものモジュールに出てくることです。

| 技術 | 行われる場所 | 違い |
|---|---|---|
| 酸化膜 | DF の熱酸化、DF の減圧 CVD、TF のプラズマ CVD | 温度、膜質、金属のあとに使えるかどうか |
| アニール | DF の炉、RTA 装置 | 炉は時間が長い。RTA は数秒で済み、熱履歴が小さい |
| エッチング | ET のドライエッチング、WET のウェットエッチング | ドライは垂直で細いパターンを作れる。ウェットは速いが横にも削れる |

File: ja/2-process-modules/04-fab-modules/README.md
<!-- source: zh-TW/2-process-modules/04-fab-modules/README.md | sha: 3c48565cbac0 -->

# 第 4 章　ファブの 7 つのモジュール：どの部門がどの工程を受け持つか

> 📍 **ウェーハの現在地**
>
> - 前の工程：砂からウェーハへ。まっさらなウェーハがファブに入る準備ができた
> - **この章：工程を分担する 7 つのモジュールを知る**
> - 次の工程：リソグラフィ。ウェーハが最初のモジュールに入る

---

## なぜ先にモジュールを知るのか

教科書はふつう「技術」で章を分けます。酸化、CVD、アニール、エッチングといった具合です。一方、ファブは「部門」で仕事を分けます。この部門を現場では **モジュール** と呼びます。

病院に少し似ています。医学の教科書は臓器や病気ごとに章を分けますが、病院は内科、外科、放射線科に分かれています。1 人の患者がいくつかの科を行き来し、それぞれの科は自分の担当部分だけを受け持ちます。

ウェーハも同じです。ファブの中で数百の工程を通り、どの工程もいずれかのモジュールに属しています。モジュールの分担がわかれば、ウェーハの生産の流れが読めるようになり、問題が起きたときに誰に聞けばよいかもわかります。

> [!NOTE]
> **📖 用語｜モジュール（製程模組）**
>
> - **定義**：ファブの中で、ある種類のプロセスを受け持つ部門。装置、プロセスエンジニア、装置エンジニアを含む。
> - **現場での使い方**：略称で呼ぶことが多い。「この工程は DF の担当だ」「この問題は ET に聞いて」。
> - **関連用語**：ルート、工程（ステップ）、レシピ、装置群
> - **よくある混同**：モジュールは「部門」であって「技術」ではない。同じ技術が別のモジュールに属することもある。たとえば酸化膜は DF で成長させることも、TF で成膜することもある。

---

## 7 つのモジュールの一覧

| 略称 | 現場での呼び方 | 主な仕事 | 装置の形態 | 本書の章 |
|---|---|---|---|---|
| PH（Photo） | フォト、黃光（黄色い光） | レジスト塗布、露光、現像でパターンを定義する | 枚葉式 | [第 5 章](../../2-process-modules/05-lithography/README.md) |
| DF（Diffusion） | 炉 | 高温酸化、減圧 CVD、アニール | バッチ式 | [第 6 章](../../2-process-modules/06-thin-films/README.md)、[第 8 章](../../2-process-modules/08-ion-implantation/README.md) |
| TF（Thin Film） | 成膜 | プラズマ CVD、PVD スパッタ、金属 CVD、ALD | 主に枚葉式 | [第 6 章](../../2-process-modules/06-thin-films/README.md)、[第 11 章](../../2-process-modules/11-metallization/README.md) |
| ET（Etch） | エッチ | ドライエッチング、レジスト除去 | 枚葉式 | [第 7 章](../../2-process-modules/07-etching/README.md) |
| IMP（Implant） | インプラ | 不純物をシリコンに打ち込む | 主に枚葉式 | [第 8 章](../../2-process-modules/08-ion-implantation/README.md) |
| CMP | CMP、研磨 | ウェーハの表面を平らに削る | 枚葉式 | [第 9 章](../../2-process-modules/09-cmp/README.md) |
| WET | ウェット、洗浄 | 洗浄、ウェットエッチング、レジスト除去 | バッチ式と枚葉式 | [第 10 章](../../2-process-modules/10-cleaning/README.md) |

分け方は会社によって少しずつ違います。よくある違いは、IMP と DF が 1 つの部門になっている場合や、WET が DF や ET に含まれている場合です。計測工程は、各モジュールが自分で受け持つファブもあれば、別の部門を置くファブもあります。

---

## 各モジュールの仕事

**PH（フォト）**：ウェーハは塗布現像装置と露光装置の間を自動で搬送されます。終わったら線幅と重ね合わせを検査します（ADI）。不合格ならレジストを剥がしてやり直せます。PH は「やり直せる」唯一のモジュールです。

**DF（炉）**：100 枚を超えるウェーハを縦型の石英炉に入れ、数時間加熱します。主なプロセスは次のとおりです。

- **酸化**：パッド酸化膜や、厚めの酸化膜を成長させます。
- **減圧 CVD**：低圧・高温で、窒化シリコン、ポリシリコン、酸化膜を成膜します。
- **アニール**：イオン注入後に結晶を修復したり、成膜した酸化膜を緻密にしたりします。
- **Alloy**：後工程の終わり近くに、水素を含むガスの中で低温加熱し、界面の欠陥を修復します。

**TF（成膜）**：多くは 1 枚ずつ処理するチャンバー型の装置です。プラズマで反応を助けるプラズマ CVD は温度が低く、金属層のあとでも使えます。PVD はスパッタで金属を成膜します。タングステンや ALD もここで行うことが多いです。銅めっきを TF に含める会社もあります。

**ET（エッチ）**：プラズマを使い、レジストのパターンに沿って材料を取り除きます。トレンチやゲートから、コンタクトや金属配線まで扱います。エッチングのあとは酸素プラズマでレジストを焼き取り、線幅と欠陥を検査します（AEI）。

**IMP（インプラ）**：ドーズ量と深さに応じて、種類の違うイオン注入装置を使います。注入の前には、ふつう PH でレジストのパターンを作り、打ち込んではいけない場所を覆います。

**CMP（研磨）**：凹凸のある表面を平らに削ります。よく扱うのは酸化膜、タングステン、銅です。研磨装置の中に洗浄が組み込まれていて、ウェーハは乾いた状態で入り、乾いた状態で出てきます。

**WET（ウェット）**：薬液で洗浄やエッチングを行います。たとえば炉に入る前の RCA 洗浄、HF による酸化膜の除去、熱リン酸による窒化シリコンの除去です。

> [!NOTE]
> **📖 用語｜炉（Furnace、現場では Diffusion、DF とも呼ぶ）**
>
> - **定義**：100 枚を超えるウェーハを一度に処理する縦型の高温バッチ式装置。酸化、減圧 CVD、アニールを受け持つ。
> - **現場での使い方**：「このロットは DF のバッチがそろうのを待っている」「この炉は処理が終わったら降温待ちだ」。
> - **関連用語**：減圧 CVD、アニール、ダミーウェーハ、バッチ組み
> - **よくある混同**：「拡散（Diffusion）」は歴史的な名前である。昔は高温で不純物をシリコンに拡散させていた。今はドーピングの大部分を IMP が受け持ち、炉で拡散によるドーピングをすることはほとんどない。

---

## 同じ技術が別のモジュールに属することもある

初心者がいちばん混乱しやすいのは、同じ名前がいくつものモジュールに出てくることです。

| 技術 | 行われる場所 | 違い |
|---|---|---|
| 酸化膜 | DF の熱酸化、DF の減圧 CVD、TF のプラズマ CVD | 温度、膜質、金属のあとに使えるかどうか |
| アニール | DF の炉、RTA 装置 | 炉は時間が長い。RTA は数秒で済み、熱履歴が小さい |
| エッチング | ET のドライエッチング、WET のウェットエッチング | ドライは垂直で細いパターンを作れる。ウェットは速いが横にも削れる |
| レジスト除去 | ET のアッシング、WET の薬液除去 | 両方行うことが多い。まずアッシングし、次にウェットできれいにする |

ですから工程を見るときは、どのモジュールに属し、どの技術を使うのかを両方見ます。

---

## つなげてみる：ルートの一部

トランジスタどうしを分離する STI（シャロートレンチ分離）を例にとると、ウェーハは次のようにモジュールの間を行き来します。

**DF → DF → PH → ET → WET → TF → DF → CMP → WET**

1. **DF**：薄いパッド酸化膜を成長させ、次の層の応力をやわらげます。
2. **DF**：減圧 CVD で窒化シリコンを成膜し、ハードマスクと研磨のストッパーにします。
3. **PH**：トレンチの位置を定義します。
4. **ET**：トレンチを掘り、レジストを焼き取ります。
5. **WET**：トレンチの表面を洗浄します。
6. **TF**：CVD でトレンチに酸化膜を埋め込みます。
7. **DF**：アニールして、埋め込んだ酸化膜を緻密にします。
8. **CMP**：余分な酸化膜を削り取り、窒化シリコンで止めます。
9. **WET**：熱リン酸で窒化シリコンを除去します。

```mermaid
flowchart LR
    D["成膜<br>DF / TF"] --> P["パターン定義<br>PH"]
    P --> E["除去またはドーピング<br>ET / IMP"]
    E --> W["洗浄<br>WET"]
    W --> C["平坦化<br>CMP（必要なとき）"]
    C -- "次の層" --> D
```

ファブ全体の流れは、ほとんどがこのループを何十回も繰り返したものです。[第 12 章](../../3-integration/12-cmos-process-flow/README.md)では CMOS のフローを最後まで通して見ます。

> [!TIP]
> **🔧 ノウハウ｜問題を見つけたモジュールが、原因を作ったモジュールとは限らない**
>
> - **状況**：PH の ADI で線幅のずれが見つかった。または CMP のあとで膜厚のばらつきが見つかった。
> - **やり方**：問題を見つけた工程だけでなく、その数工程前の履歴までさかのぼって調べる。たとえば前の膜の厚さ、炉の中の位置、洗浄後にどれだけ待ったか。
> - **理由**：どのモジュールも、前の工程の結果を引き継いでいる。膜厚が変われば露光時の反射が変わる。トレンチの深さが違えば研磨後の高さが変わる。
> - **やらないとどうなる**：問題を見つけた工程だけを調整すると、上流の問題を覆い隠すだけになる。本当の原因は残っており、次のロットでも同じ問題が起きる。
> - **関連する章**：[第 17 章 歩留まりと故障解析](../../4-yield-and-quality/17-yield-analysis/README.md)、[第 19 章 異常処置と変更管理](../../4-yield-and-quality/19-abnormality-handling/README.md)

> [!TIP]
> **🔧 ノウハウ｜モジュール間の受け渡しが、いちばん事故が起きやすい**
>
> - **状況**：WET で洗浄を終えたウェーハが、DF で炉 1 回分がそろうのを待ってから炉に入る。
> - **やり方**：2 つのモジュールで一緒に Q-Time を決め、ディスパッチを調整して、洗浄のタイミングを炉のバッチ組みに合わせる。
> - **理由**：どのモジュールも自分の装置しか見えていない。洗浄が早すぎると、ウェーハはその間で長く待つことになる。
> - **やらないとどうなる**：Q-Time を超え、表面に酸化膜がまた成長したり汚染が付いたりして、ウェーハは洗浄をやり直すしかなくなる。電気特性に影響が出ることもある。
> - **関連する章**：[第 10 章 洗浄と汚染管理](../../2-process-modules/10-cleaning/README.md)、[第 24 章 システムによるファブ運営](../../6-beyond-the-fab/24-fab-systems/README.md)

---

## この章のポイント

1. 教科書は技術で章を分け、ファブはモジュールで仕事を分ける。
2. 主な 7 つのモジュールは PH、DF、TF、ET、IMP、CMP、WET で、分け方は会社によって少し違う。
3. 炉（DF）は高温のバッチ式装置で、酸化、減圧 CVD、アニールを受け持つ。
4. 酸化膜、アニール、エッチング、レジスト除去のように、同じ技術が別のモジュールに属することがある。
5. ウェーハは「成膜、パターン定義、除去またはドーピング、洗浄、平坦化」のループを繰り返し通る。

---

## 参考文献

- Hong Xiao『Introduction to Semiconductor Manufacturing Technology』、プロセスモジュールごとの章
- Michael Quirk、Julian Serda『Semiconductor Manufacturing Technology』
- Peter Van Zant『Microchip Fabrication』

---

[← 第 3 章　砂からウェーハへ](../../1-fundamentals/03-sand-to-wafer/README.md) ｜ [目次](../../README.md) ｜ [第 5 章　リソグラフィ →](../../2-process-modules/05-lithography/README.md)

File: ja/2-process-modules/05-lithography/README.md
<!-- source: zh-TW/2-process-modules/05-lithography/README.md | sha: 59c41817f9b7 -->

# 第 5 章　リソグラフィ：回路パターンをウェーハに「印刷」する

> 📍 **ウェーハの現在地**
>
> - 前の工程：成膜。ウェーハの表面に新しい材料の層がのった
> - **この章：リソグラフィ。その層の上に回路パターンを定義する**
> - 次の工程：エッチング。パターンに沿って材料を削り取る

---

## なぜリソグラフィが重要なのか

チップの回路は、何十層ものパターンが 1 層ずつ積み重なってできています。どの層も 1 回ずつリソグラフィを通り、「どこに材料を残し、どこを取り除くか」が決まります。

リソグラフィは写真によく似ています。

- **フォトマスク** はフィルムのネガにあたり、回路パターンが描かれている
- **フォトレジスト** は印画紙にあたり、光が当たった部分が化学的に変化する
- **露光装置** はカメラにあたり、マスクのパターンを縮小してウェーハに投影する

違うのは、リソグラフィで焼き付けるパターンはナノメートル単位の精度が必要で、しかも各層が前の層とぴったり重ならなければならないことです。だからリソグラフィは、プロセス全体で最も高価で、最も重要な工程なのです。

<!-- Figure: 写真とリソグラフィの対比図（光源、ネガ／マスク、レンズ、印画紙／レジスト） -->

> [!NOTE]
> **📖 用語｜リソグラフィ（微影）**
>
> - **定義**：光を使って、マスクのパターンをウェーハ上のフォトレジストに転写するプロセス。
> - **現場での使い方**：リソグラフィのエリアは黄色の照明を使うため、日本の現場では「イエロールーム」、あるいは単に「フォト」と呼ぶことが多い。「このロット、フォトで止まってる」。台湾のファブでは「黃光（黄色い光）」と呼ぶ。
> - **関連用語**：フォトマスク、フォトレジスト、露光装置
> - **よくある混同**：リソグラフィは「パターンを定義する」だけで、実際に材料を取り除くのは次の工程のエッチングである。

---

## リソグラフィの三つの主役

**フォトマスク（レチクル）**：回路パターンが描かれた石英の板。回路の各層にそれぞれ 1 枚のマスクが必要で、先端製品では数十枚になることもあります。露光装置はマスク上のパターンを 4 分の 1 に縮小してウェーハに投影します。

**フォトレジスト（レジスト、PR）**：光に反応する材料。ウェーハに塗布して露光すると、光が当たった部分の化学的性質が変わり、現像液で一部を溶かすとパターンが残ります。

**露光装置（スキャナー）**：ウェーハ上の小さな領域（**ショット**）を一度に露光し、終わったら次の領域へ移ります。1 枚のウェーハを露光し終えるまでに、これを 100 回以上繰り返します。

---

## リソグラフィの流れ

リソグラフィは「露光」だけではなく、一連の工程です。塗布と現像を行う装置（コーター・デベロッパー）は露光装置と直結していて、ウェーハはその間を自動で行き来します。

**表面処理 → レジスト塗布 → プリベーク → アライメントと露光 → 露光後ベーク → 現像 → 検査**

1. **表面処理**：レジストがしっかり密着するように、ウェーハ表面を処理する。
2. **レジスト塗布**：ウェーハの中心にレジストを滴下し、高速回転で均一に広げる。
3. **プリベーク**：加熱してレジスト中の溶剤を飛ばす。
4. **アライメントと露光**：前の層が残したアライメントマークを探して位置を決めてから露光する。
5. **露光後ベーク**：加熱してレジストの化学反応を完了させる。温度と時間がパターンの寸法に直接影響する。
6. **現像**：現像液で不要なレジストを溶かすと、パターンが現れる。
7. **検査（ADI）**：パターンの寸法、重ね合わせ、欠陥の有無を測定する。

<!-- Figure: リソグラフィの流れ（塗布、露光、現像の各段階のウェーハ断面） -->

> [!TIP]
> **🔧 ノウハウ｜リソグラフィは「やり直せる」最後のチャンス**
>
> - **状況**：検査で、パターンの寸法や重ね合わせが規格から外れていることがわかった。
> - **やり方**：フォトレジストをすべて剥がし、もう一度塗布して露光する。これを **リワーク** と呼ぶ。
> - **理由**：この時点では、ウェーハにはレジストが 1 層のっただけで、下の材料にはまだ手をつけていない。
> - **やらないとどうなる**：エッチングに進むと、間違ったパターンが材料に永久に刻まれ、ウェーハは廃棄するしかなくなるかもしれない。だから工場のシステムは、検査が不合格になると自動的にそのロットを止める。
> - **関連する章**：[第 7 章 エッチング](../../2-process-modules/07-etching/README.md)、[第 19 章 異常処置と変更管理](../../4-yield-and-quality/19-abnormality-handling/README.md)

---

## より小さく焼き付けるには

より細かいパターンを焼き付ける最も直接的な方法は、**波長の短い光を使う** ことです。細いペンほど小さな字が書けるのと同じです。

| 光源 | 波長 |
|---|---|
| 水銀ランプ | 436、365 nm |
| KrF レーザー（DUV） | 248 nm |
| ArF レーザー（DUV） | 193 nm |
| EUV（極端紫外線） | 13.5 nm |

193 nm の光は長年使われ、その間に業界はさらに微細化するための技術を次々と生み出しました。

- **液浸露光**：レンズとウェーハの間に水を入れ、解像力をさらに高める。
- **OPC**：ごく小さなパターンを光が通ると形がゆがむため、マスクのパターンをわざとゆがめて描き、焼き付けたときに正しい形になるようにする。
- **マルチパターニング**：1 回で焼き付けられないパターンを、2 回以上に分けて作る。その代わり工程数とコストが増える。

---

## EUV：最先端のリソグラフィ

EUV の波長はわずか 13.5 nm で、非常に細かいパターンを焼き付けられますが、扱うのはとても難しい技術です。空気もガラスも EUV を吸収してしまうため、装置内の光路はすべて真空でなければならず、レンズは使えずに特殊なミラーしか使えません。EUV は研究から量産まで 20 年以上かかりました。

> [!NOTE]
> **📖 用語｜EUV（Extreme Ultraviolet、極端紫外線リソグラフィ、極紫外光微影）**
>
> - **定義**：波長 13.5 nm の光源を使うリソグラフィ。最先端プロセスの重要な層はこれに頼っている。
> - **現場での使い方**：「この層は EUV 層」と言えば、その層のパターンが最も細かく、コストも最も高いことを意味する。
> - **関連用語**：DUV（深紫外線。248 nm と 193 nm の光源）、反射型マスク
> - **よくある混同**：製品のすべての層で EUV を使うわけではない。使うのは最も重要な数層だけで、ほかの層はコストを抑えるために今も DUV を使う。

---

## 重ね合わせ：どの層もぴったり合わせる

回路は層を重ねてできています。たとえば金属配線は、下の接続部に正確に着地しなければなりません。どこかの層がずれると上下の層がつながらず、回路が断線やショートを起こします。

先端プロセスでは、層と層の間で許される位置ずれはわずか数ナノメートル、原子数十個分ほどです。

> [!NOTE]
> **📖 用語｜CD とオーバーレイ（CD 與 Overlay）**
>
> - **定義**：CD（Critical Dimension、クリティカルディメンション）はパターンで最も管理すべき寸法で、線幅など。オーバーレイ（重ね合わせ）は、その層と前の層との位置ずれ。
> - **現場での使い方**：「CD が 2 nm 太い」「オーバーレイが X 方向にずれてる」。リソグラフィのエンジニアが最もよく口にする二つの言葉。
> - **関連用語**：ADI、アライメントマーク
> - **よくある混同**：CD はプロセスノード名の「何ナノ」とは別物。[第 15 章](../../3-integration/15-process-nodes/README.md)を参照。

---

## よくある異常

| 異常 | 考えられる原因 | 結果 |
|---|---|---|
| CD が太い・細い | 露光量のずれ、露光後ベークの異常 | 線幅が規格外になる |
| 局所的なデフォーカス | ウェーハ裏面のパーティクルがウェーハを押し上げる | 一部のパターンがぼやける |
| オーバーレイの規格外れ | 装置の位置合わせ誤差、ウェーハのひずみ | 上下の層がつながらない |
| レジストの欠陥 | 塗布時の気泡やパーティクル | パターンが欠ける |

> [!TIP]
> **🔧 ノウハウ｜リソグラフィのエリアはなぜ黄色いのか**
>
> - **状況**：初めてファブに入った人は、リソグラフィのエリアの照明が黄色いことによく気づく。
> - **やり方**：リソグラフィエリアの照明は短い波長の光をカットし、黄色い光だけを残している。
> - **理由**：フォトレジストは紫外線や青い光に反応する。ふつうの白色光でもレジストが反応してしまうが、黄色い光ならほとんど反応しない。
> - **やらないとどうなる**：まだ露光していないレジストが周囲の光にさらされ、パターンの品質が落ちる。
> - **関連する章**：[第 1 章 ファブの仕組み](../../0-before-you-start/01-how-a-fab-works/README.md)

---

## この章のポイント

1. リソグラフィはウェーハ上にパターンを定義する工程で、回路のどの層も 1 回ずつ通る。
2. 流れにはレジスト塗布、露光、現像、検査が含まれ、露光だけではない。
3. 波長が短いほど細かいパターンを焼き付けられ、最先端は EUV である。
4. CD は寸法を、オーバーレイは重ね合わせを見る。リソグラフィで最も重要な二つの指標である。
5. リソグラフィは唯一やり直せる関門で、エッチングに進めば取り返しがつかない。

---

## 参考文献

- Peter Van Zant『Microchip Fabrication』リソグラフィに関する章
- James D. Plummer、Michael D. Deal、Peter B. Griffin『Silicon VLSI Technology』リソグラフィの章
- Chris Mack『Fundamental Principles of Optical Lithography』

---

[← 第 4 章　ファブの 7 つのモジュール](../../2-process-modules/04-fab-modules/README.md) ｜ [目次](../../README.md) ｜ [第 6 章　薄膜 →](../../2-process-modules/06-thin-films/README.md)

File: ja/2-process-modules/06-thin-films/README.md
<!-- source: zh-TW/2-process-modules/06-thin-films/README.md | sha: 6f8377a04a44 -->

# 第 6 章　薄膜：1 層ずつ材料を重ねる

> 📍 **ウェーハの現在地**
>
> - 前の工程：洗浄。ウェーハの表面がきれいになった
> - **この章：成膜。ウェーハの表面に新しい材料の層をのせる**
> - 次の工程：リソグラフィ。この層にパターンを定義する

---

## なぜ薄膜が必要なのか

チップは、さまざまな材料の層が何層も重なってできています。その一つひとつが **薄膜** で、厚さは原子数個分から数マイクロメートルまでさまざまです。薄膜にはそれぞれ役割があります。

- **絶縁**：酸化シリコンや窒化シリコンなど。配線や素子を互いに隔てる
- **導電**：金属や多結晶シリコンなど。信号を伝える
- **プロセスの補助**：ハードマスクやエッチングストップ層など。後の工程をより正確にする

薄膜は、ケーキにいろいろな具材を 1 層ずつ塗り重ねるようなものです。ただし、各層の厚さはナノメートル、ときには原子レベルの精度が求められます。

成膜の方法はいくつかあり、それぞれ向いている材料や場面が違います。

---

## 熱酸化：シリコン自身に酸化膜を成長させる

ウェーハを高温の **炉（ファーネス）** に入れ、酸素や水蒸気を流すと、シリコンの表面が酸素と反応して二酸化ケイ素の層が成長します。

- **ドライ酸化**：酸素を使う。成長は遅いが、品質が非常によい。
- **ウェット酸化**：水蒸気を使う。成長が速く、厚い酸化膜が必要なところに向いている。

熱酸化の特徴は、酸化膜がシリコンの一部を「食べて」成長するため、シリコンとの界面の品質が特に良いことです。炉はバッチ式の装置で、一度に 100 枚以上のウェーハを処理できます。

---

## CVD：ガスから膜を「成長」させる

**化学気相成長**（CVD）は最も用途の広い成膜法です。数種類のガスをチャンバーに流し、ウェーハ表面で化学反応させて固体の膜を残し、反応後のガスは排気します。冬の窓に霜がつくのと少し似ていて、気体が表面で固体になります。違うのは、CVD は単なる凝結ではなく、化学反応を利用している点です。

反応のエネルギーをどう与えるかによって、よく使われる CVD は 2 種類あります。

- **LPCVD**（減圧 CVD）：高温でエネルギーを与える。膜が均一で品質も良いが、温度が高い。
- **PECVD**（プラズマ CVD）：プラズマでエネルギーを与えるので、低い温度で成膜できる。金属は高温に耐えられないため、すでに金属がのったウェーハに向いている。

> [!NOTE]
> **📖 用語｜CVD（Chemical Vapor Deposition、化学気相成長、化學氣相沉積）**
>
> - **定義**：ガスをウェーハ表面で化学反応させ、固体の膜を作る方法。
> - **現場での使い方**：「この窒化膜は CVD で付けた」。現場では膜を付けることを「成膜」「膜を付ける」と言う。
> - **関連用語**：LPCVD、PECVD、ALD、エピタキシー
> - **よくある混同**：CVD は一群の方法の総称である。原理的には ALD やエピタキシーも CVD の特殊な形だが、現場ではふつう別のプロセスとして呼ばれる。

---

## PVD：原子を「たたき出す」

**物理気相成長**（PVD）で最も一般的なのは **スパッタリング** です。真空チャンバーの中で、電荷を帯びたアルゴンイオンを材料の塊（**ターゲット**）にぶつけ、はじき出された原子がウェーハに飛んで積もり、膜になります。ビリヤードの球を球の山にぶつけると、はじかれた球がウェーハに落ちるようなイメージです。

PVD は主に金属の成膜に使われます。アルミニウム、チタン、窒化チタンのほか、銅プロセスのバリア層やシード層などです。[第 11 章](../../2-process-modules/11-metallization/README.md)を参照してください。

---

## ALD：原子 1 層ずつ積む

**原子層堆積**（ALD）は、2 種類の反応ガスを交互に流します。1 種類目のガスは表面を 1 層覆うと自然に止まり、チャンバーをパージしてから 2 種類目のガスを流して反応させます。1 サイクルで成長する膜は、原子およそ 1 層分です。

タイルを貼るのに似ていて、1 層ずつ、敷き詰まれば自然に止まります。ALD の膜は非常に均一で、深い穴の側壁や底でも同じ厚さに付きますが、時間がかかります。そのため、先端トランジスタのゲート絶縁膜のように、極めて薄く精密な膜が必要な場所にだけ使われます。

---

## エピタキシー：下地の結晶を引き継いだ単結晶を成長させる

**エピタキシー** は特殊な CVD で、新しく成長する膜が下のウェーハの原子配列を引き継ぎ、単結晶になります。エピタキシャルウェーハを作るほか、先端トランジスタにも使われます。たとえばシリコンとシリコンゲルマニウムを交互に積む層です。[第 13 章](../../3-integration/13-advanced-transistors/README.md)を参照してください。

| 方法 | 原理 | 主な用途 | 特徴 |
|---|---|---|---|
| 熱酸化 | シリコンと酸素の反応 | 高品質な酸化膜 | 品質が良いが高温が必要 |
| CVD | ガスが表面で反応 | 酸化シリコン、窒化シリコン、多結晶シリコン、タングステン | 最も用途が広い |
| PVD | ターゲットから原子をたたき出す | 金属、バリア層 | 金属向き。深い穴は覆いにくい |
| ALD | 原子 1 層ずつ | 極薄膜、ゲート絶縁膜 | 最も均一だが遅い |
| エピタキシー | 結晶格子を引き継いで成長 | エピタキシャルシリコン、シリコンゲルマニウム | 単結晶を成長できる |

<!-- Figure: 4 つの成膜方法の比較図（熱酸化、CVD、PVD、ALD） -->

---

## 薄膜で見るべき指標

- **膜厚**：厚さが狙いどおりか。
- **均一性**：ウェーハ内の場所ごと、ウェーハ間で厚さがそろっているか。
- **ステップカバレッジ**：凹凸のある表面を、膜が均一に覆えているか。
- **応力**：膜の内部で引っ張り合う力。大きすぎるとウェーハが反ったり、膜がはがれたりする。
- **パーティクル**：成膜中に粒子を持ち込んでいないか。

> [!NOTE]
> **📖 用語｜ステップカバレッジ（階梯覆蓋）**
>
> - **定義**：溝や穴のある表面で、膜の厚さが上面、側壁、底で同じになっているか。
> - **現場での使い方**：「この穴はカバレッジが悪い。底が薄すぎる」。
> - **関連用語**：コンフォーマリティ、アスペクト比、ボイド
> - **よくある混同**：均一に覆うことが常に良いとは限らない。細い溝を埋めるとき、側壁も同時に厚くなると開口部が先にふさがり、中にボイド（空洞）が残る。溝埋めでは、むしろ底から上へ成長させたい。

> [!TIP]
> **🔧 ノウハウ｜洗浄したら、すぐ炉に入れる**
>
> - **状況**：ウェーハが炉前洗浄を終え、酸化炉に入るのを待っている。
> - **やり方**：二つの工程の間に待ち時間の上限（Q タイム）を設け、超えたら洗浄をやり直す。
> - **理由**：洗浄直後のシリコン表面はとても「新鮮」だが、放置すると自然酸化膜が再び成長し、空気中の汚染物も吸着する。
> - **やらないとどうなる**：成長させた酸化膜の品質が落ち、トランジスタの電気特性と信頼性に影響する。
> - **関連する章**：[第 10 章 洗浄と汚染管理](../../2-process-modules/10-cleaning/README.md)

> [!TIP]
> **🔧 ノウハウ｜1 回の炉で、100 枚のウェーハの運命が決まる**
>
> - **状況**：炉は一度に複数のロットを処理し、1 回の処理に何時間もかかる。
> - **やり方**：投入前に、同じバッチのウェーハがすべて同じ工程にあり、同じレシピを使うかをシステムが確認する。炉内には数枚のモニターウェーハも入れ、処理後に膜厚を測ってそのバッチの結果を確かめる。
> - **理由**：バッチ式装置は一度始めると途中で修正できず、成膜はふつうやり直しもできない。
> - **やらないとどうなる**：設定を一つ間違えるだけで、同じバッチの複数ロットが一度に影響を受ける。
> - **関連する章**：[第 24 章 システムによるファブ運営](../../6-beyond-the-fab/24-fab-systems/README.md)

---

## よくある異常

| 異常 | 考えられる原因 | 結果 |
|---|---|---|
| 膜が厚い・薄い | 温度、時間、ガス流量のずれ | 電気特性や後のエッチングに影響する |
| 均一性が悪い | チャンバー内の気流や温度分布のむら | ウェーハ上の場所によってダイの特性が変わる |
| パーティクル | チャンバー内壁の付着物がはがれ落ちる | 欠陥、歩留まり低下 |
| 膜はがれ・クラック | 応力が大きすぎる、密着性不足 | 構造の破損 |
| ボイド | 埋め込み時に開口部が先にふさがる | 断線や信頼性の問題 |

---

## この章のポイント

1. チップは多くの薄膜からなり、それぞれ絶縁、導電、プロセス補助を担う。
2. 熱酸化はシリコンから直接高品質な酸化膜を成長させ、CVD はガスの反応でさまざまな材料を成膜する。
3. PVD は主に金属に使われ、ALD は原子 1 層ずつ積む、最も均一だが最も遅い方法である。
4. エピタキシーは、下地の結晶格子を引き継いだ単結晶膜を成長させる。
5. 膜厚、均一性、ステップカバレッジ、応力が、薄膜の良し悪しを判断する主な指標である。

---

## 参考文献

- Peter Van Zant『Microchip Fabrication』酸化と成膜に関する章
- Hong Xiao『Introduction to Semiconductor Manufacturing Technology』CVD と PVD の章

---

[← 第 5 章　リソグラフィ](../../2-process-modules/05-lithography/README.md) ｜ [目次](../../README.md) ｜ [第 7 章　エッチング →](../../2-process-modules/07-etching/README.md)

File: ja/2-process-modules/07-etching/README.md
<!-- source: zh-TW/2-process-modules/07-etching/README.md | sha: 275256dc7139 -->

# 第 7 章　エッチング：パターンどおりに材料を削り取る

> 📍 **ウェーハの現在地**
>
> - 前の工程：リソグラフィ。レジストに回路パターンができた
> - **この章：エッチング。レジストのパターンに沿って下の材料を削り取る**
> - 次の工程：レジスト除去と洗浄、そして計測

---

## エッチングは何をするのか

リソグラフィが終わった時点では、回路パターンはレジストの上にしかありません。**エッチング** の役目は、そのパターンを下の材料に「転写」することです。レジストに覆われた部分は守られ、覆われていない部分は取り除かれます。

ガラスに切り抜いたステッカーを貼り、サンドブラストをかける場面を想像してください。ステッカーのない部分だけが削られ、ステッカーをはがすと図柄がガラスに残ります。レジストはそのステッカーにあたります。

---

## ウェットエッチングとドライエッチング

**ウェットエッチング** は、ウェーハを薬液に浸して材料を溶かす方法です。たとえばフッ酸で酸化シリコンを溶かします。ウェットエッチングはどの方向にもほぼ同じ速さで進むため、レジストの縁の下へ横から「食い込み」ます。そのため細かいパターンには向かず、層をまるごと取り除くときや洗浄によく使われます。

**ドライエッチング** は **プラズマ** を使います。電荷を帯びたイオンが電界で加速され、ウェーハにほぼ垂直にぶつかるので、主に下方向へ削れて、まっすぐな側壁を作れます。現代のチップの微細なパターンは、ほとんどがドライエッチングで作られています。

<!-- Figure: 等方性エッチングと異方性エッチングの断面比較（側壁の形、レジスト下のアンダーカット） -->

> [!NOTE]
> **📖 用語｜等方性と異方性（等向與非等向）**
>
> - **定義**：等方性エッチングはすべての方向に同じ速さで進む。異方性エッチングは主に一方向（ふつうは下）に進む。
> - **現場での使い方**：「この工程は異方性で。側壁を垂直にしたい」。
> - **関連用語**：ドライエッチング、ウェットエッチング、アンダーカット、形状（プロファイル）
> - **よくある混同**：ドライエッチングが常に異方性とは限らない。横方向から材料を除去するために、あえて等方性に調整したドライエッチングもある。結果はプロセス条件で決まる。

---

## プラズマ：エッチングの道具

**プラズマ** は、気体が高いエネルギーで励起され、イオン、電子、非常に反応性の高い分子の断片が混ざり合った状態です。物質の第四の状態と呼ばれることもあります。エッチング装置は真空チャンバーに特定のガスを流し、高周波（RF）電力でプラズマにします。このときチャンバーはかすかに光ります。

プラズマの中の反応性の高い断片が材料と化学反応し、イオンが方向性を与えます。両者が協力することで、速く、正確に下へ削っていけるのです。

---

## エッチングで見るべき指標

- **エッチングレート**：1 分あたりにどれだけ深く削れるか。
- **均一性**：ウェーハ上の場所によって削れ方が同じか。
- **選択比**：削りたい材料と削りたくない材料で、エッチング速度がどれだけ違うか。
- **形状（プロファイル）**：側壁がまっすぐか、内側にすぼまったり外側にふくらんだりしていないか。
- **CD の変化**：エッチング後の線幅が、リソグラフィ後と比べてどれだけ変わったか。

> [!NOTE]
> **📖 用語｜選択比（選擇比）**
>
> - **定義**：対象材料のエッチング速度と、ほかの材料のエッチング速度の比。選択比が高いほど、削りたい材料だけを削れる。
> - **現場での使い方**：「窒化膜に対する選択比が足りなくて、ストップ層を突き抜けた」。
> - **関連用語**：エッチングストップ層、オーバーエッチ、レジスト消費
> - **よくある混同**：選択比を言うときは、必ず「何に対して」かを明確にする。レジストに対する選択比と下層に対する選択比は、別々の数字である。

---

## いつ止めるかを知る

エッチングが対象の材料を削りきって次の層に達すると、プラズマの化学成分が変わり、発する光の色や強さも変わります。装置はこの光を監視し続けて、削りきったタイミングを判断します。これを **終点検出**（エンドポイント検出）と呼びます。

終点に達したあとも、ウェーハ全面で材料を確実に取り除くために、ふつう少しだけ余分に削ります。これを **オーバーエッチ** と呼びます。足りなければ残りが出て、やりすぎれば下の層を傷めます。

---

## エッチングのあと

エッチングが終わったら、まず酸素プラズマでレジストを焼き払います。これを **アッシング**（レジスト剥離）と呼びます。続いて洗浄し、線幅と欠陥を測定します。この検査を **AEI**（After Etch Inspection）と呼びます。

リソグラフィと違い、エッチングは失敗してもふつうやり直せません。材料はもう削られてしまっているからです。

---

## より深く：高アスペクト比エッチング

メモリなどの製品には、非常に深く、非常に細い穴が必要で、深さが幅の数十倍に達することもあります。穴が深いほどイオンが底まで届きにくくなり、エッチングは遅くなり、穴が曲がったり、ねじれたり、途中がふくらんだりします。これは現在最も難しいプロセスの一つです。[第 14 章](../../3-integration/14-memory/README.md)を参照してください。

> [!TIP]
> **🔧 ノウハウ｜清掃したばかりのチャンバーは、まず「慣らす」**
>
> - **状況**：エッチングチャンバーのメンテナンスが終わり、内壁がきれいに清掃された。
> - **やり方**：まずダミーウェーハを何枚か流し、チャンバーの内壁に安定した付着物の層を作ってから製品を流す。この工程を現場では **シーズニング** と呼ぶ。
> - **理由**：プラズマはチャンバーの内壁と相互作用する。内壁の状態が違えばプラズマの成分が変わり、エッチングレートも変わる。
> - **やらないとどうなる**：メンテナンス後の最初の数ロットでエッチング結果がずれ、線幅や深さの異常につながることがある。
> - **関連する章**：[第 1 章 ファブの仕組み](../../0-before-you-start/01-how-a-fab-works/README.md)

> [!TIP]
> **🔧 ノウハウ｜同じ装置でも、チャンバー間をそろえる**
>
> - **状況**：エッチング装置にはふつう複数のチャンバーがあり、1 ロットのウェーハは異なるチャンバーに振り分けられる。
> - **やり方**：エンジニアは各チャンバーの結果を定期的に比較し、できるだけそろえる。システムも各ウェーハをどのチャンバーで処理したかを記録する。
> - **理由**：チャンバー間のわずかな違いが、ウェーハ間の系統的な差になる。
> - **やらないとどうなる**：1 ロットの中で数枚だけ特性が悪いのに、原因がわからない。チャンバーの記録があれば、「問題はすべて同じチャンバーから出ている」と突き止められる。
> - **関連する章**：[第 17 章 歩留まりと故障解析](../../4-yield-and-quality/17-yield-analysis/README.md)

---

## よくある異常

| 異常 | 考えられる原因 | 結果 |
|---|---|---|
| エッチング不足 | 時間やパワーの不足、終点判定の誤り | 材料が残り、断線につながる |
| オーバーエッチ | 選択比の不足、時間が長すぎる | 下層の材料を傷める |
| CD のずれ | 側壁形状の変化、レジストの消費しすぎ | 線幅が規格外になる |
| パーティクル | チャンバー内壁の付着物がはがれ落ちる | 欠陥、ショート |
| ローディング効果 | パターンの密な場所と疎な場所でエッチング速度が違う | 同じダイの中で深さがばらつく |

---

## この章のポイント

1. エッチングは、レジストのパターンを下の材料に転写する。
2. ウェットエッチングは等方性で、ドライエッチングはプラズマを使って異方性にできる。現代の微細パターンは主にドライエッチングで作る。
3. 選択比が「削りたいものだけを削れるか」を決める。
4. 終点検出は、プラズマが発する光で止めるタイミングを判断する。
5. エッチングはふつうやり直せないので、チャンバーの状態管理が特に重要である。

---

## 参考文献

- Peter Van Zant『Microchip Fabrication』エッチングに関する章
- James D. Plummer、Michael D. Deal、Peter B. Griffin『Silicon VLSI Technology』エッチングの章

---

[← 第 6 章　薄膜](../../2-process-modules/06-thin-films/README.md) ｜ [目次](../../README.md) ｜ [第 8 章　イオン注入と熱処理 →](../../2-process-modules/08-ion-implantation/README.md)

File: ja/2-process-modules/08-ion-implantation/README.md
<!-- source: zh-TW/2-process-modules/08-ion-implantation/README.md | sha: 1d3bbe8ecb69 -->

# 第 8 章　イオン注入と熱処理：シリコンの電気的性質を変える

> 📍 **ウェーハの現在地**
>
> - 前の工程：リソグラフィ。注入してはいけない領域をレジストが覆った
> - **この章：イオン注入とアニール。決めた領域に不純物を加え、電気的性質を変える**
> - 次の工程：レジスト除去と洗浄

---

## なぜ注入するのか

第 2 章で見たように、シリコンは少量の不純物を加えて初めて N 型や P 型になります。トランジスタには、N ウェル、P ウェル、ソース、ドレインなど、ドーピングされた領域がたくさん必要で、どの領域も **位置、濃度、深さ** を精密に制御しなければなりません。

初期には、ウェーハを高温の不純物ガスの中に置き、不純物をゆっくりシリコンへ拡散させていましたが、精密な制御は困難でした。現代のプロセスでは **イオン注入** を使います。不純物の原子をイオンにし、加速してシリコンに直接「撃ち込む」のです。弾の数と速さを正確に設定できる銃で、不純物を狙った場所と深さに打ち込むようなものです。

---

## イオン注入装置の仕組み

**イオン源 → 質量分析 → 加速 → 走査 → ウェーハ**

1. **イオン源**：ホウ素、リン、ヒ素を含むガスを、電荷を帯びたイオンにする。
2. **質量分析**：イオンを磁場に通す。重さによって曲がり方が違うので、必要な種類のイオンだけが通り抜ける。
3. **加速**：電界でイオンを必要なエネルギーまで加速する。
4. **走査**：イオンビームをウェーハ全面に均一にスキャンする。

ウェーハ上でレジストに覆われた部分ではイオンがレジストに止められるので、注入されるのはレジストの開口部だけです。注入の前にリソグラフィを行うのはそのためです。

<!-- Figure: イオン注入装置の模式図（イオン源、質量分析マグネット、加速部、走査、ウェーハ） -->

---

## 最も重要な二つのパラメータ

- **ドーズ（Dose）**：単位面積あたりに何個の原子を注入するか。ドーピング濃度を決める。
- **エネルギー（Energy）**：イオンの速さ。どれだけ深く入るかを決める。

> [!NOTE]
> **📖 用語｜ドーズとエネルギー（劑量與能量）**
>
> - **定義**：ドーズは単位面積あたりに注入する原子の数、エネルギーはイオンが加速される度合い。
> - **現場での使い方**：「この工程のドーズは 1E15」。1 平方センチメートルあたり 10 の 15 乗個の原子を注入するという意味。
> - **関連用語**：注入角度、シート抵抗、Vt 調整
> - **よくある混同**：エネルギーが高いと深く入るのであって、たくさん入るわけではない。原子の数はドーズで決まる。

シリコンの結晶の中には、整然と並んだ原子の間に「トンネル」のようなすき間の列があります。イオンがたまたまこのトンネルの方向から入ると、深く入り込みすぎてしまいます。これを **チャネリング** と呼びます。そのため注入時には、ふつうウェーハを少し傾けて、トンネルと方向がそろわないようにします。

---

## アニール：修復と活性化

イオンが高速でシリコンにぶつかると、整然と並んでいたシリコン原子が乱されます。また、注入されたばかりの不純物原子はまだ正しい位置に「収まって」おらず、働くことができません。そこで注入後に **アニール** を行います。ウェーハを加熱して結晶格子を修復し、不純物原子を正しい位置に移動させて、電気を流せるようにします。これを **活性化** と呼びます。

よく使われるアニールの方法を、時間の長いものから順に挙げます。

- **炉アニール**：炉の中で数十分以上加熱する。
- **急速熱アニール**（RTA）：強いランプ光で、数秒のうちにウェーハを高温にする。
- **ミリ秒アニール**：レーザーやフラッシュランプで、ごく短時間、ウェーハの表面だけを加熱する。

> [!NOTE]
> **📖 用語｜アニール（退火）**
>
> - **定義**：加熱によって結晶の損傷を修復し、不純物を活性化させるプロセス。
> - **現場での使い方**：「注入のあとに、もう一回 RTA を通す」。
> - **関連用語**：活性化、拡散、熱履歴、RTA
> - **よくある混同**：アニールは結晶を修復するだけでなく、不純物を広げてしまう。温度が高く時間が長いほど不純物は遠くまで動くので、アニールは常に「活性化」と「拡散」のバランスである。

---

## 熱履歴：加熱には予算がある

ウェーハがプロセス全体で受ける高温の総量を **熱履歴**（サーマルバジェット）と呼びます。高温の工程を通るたびに、それまでに注入した不純物が少しずつ拡散します。寸法が数十ナノメートルしかないトランジスタでは、不純物が数ナノメートル余分に動くだけで電気特性が変わることがあります。

さらに、ウェーハに金属配線ができたあとは、温度を大きく下げなければなりません。そうしないと金属や周りの材料が傷みます。これも工程の順番を慎重に組まなければならない理由の一つです。

注入とアニールのあと、工場ではふつうモニターウェーハで **シート抵抗** を測り、ドーピングの結果が正しいかを確認します。

> [!TIP]
> **🔧 ノウハウ｜注入の間違いは目に見えない**
>
> - **状況**：注入を間違えたウェーハも、見た目は正しいウェーハとまったく同じ。
> - **やり方**：イオン注入装置のレシピと条件は特に厳しく管理される。システムは装置が動き出す前に元素、ドーズ、エネルギーを再確認し、装置もドーズをリアルタイムで監視する。
> - **理由**：注入の間違いは肉眼でもふつうの顕微鏡でも見えず、数週間後の電気テストで初めてわかることが多い。しかもやり直しがきかない。
> - **やらないとどうなる**：間違いがラインの終わりまで運ばれてから見つかり、その間の加工がすべて無駄になる。すでに多くのロットが影響を受けているかもしれない。
> - **関連する章**：[第 20 章 ウェーハテスト](../../5-backend/20-wafer-test/README.md)、[第 24 章 システムによるファブ運営](../../6-beyond-the-fab/24-fab-systems/README.md)

> [!TIP]
> **🔧 ノウハウ｜高温の工程はできるだけ前に置く**
>
> - **状況**：ある製品の完全なプロセスフローを計画する。
> - **やり方**：高温が必要な工程はできるだけ前に置き、後の工程ほど温度を下げる。アニールもできるだけ短時間の方法を選ぶ。
> - **理由**：不純物の拡散は積み重なる。後で加熱するたびに、前に作ったドーピング領域の形が崩れる。
> - **やらないとどうなる**：ソースとドレインのドーピングが深く広く広がりすぎ、トランジスタのリークが増え、Vt がずれる。
> - **関連する章**：[第 12 章 CMOS プロセスフローを一通り](../../3-integration/12-cmos-process-flow/README.md)

---

## よくある異常

| 異常 | 考えられる原因 | 結果 |
|---|---|---|
| ドーズのずれ | レシピ設定の誤り、ドーズ測定の異常 | Vt や抵抗のずれ |
| 元素やエネルギーの間違い | レシピやガスの間違い | 電気特性がまったく違い、ふつうは廃棄するしかない |
| 注入の不均一 | イオンビーム走査の異常 | ウェーハ上の場所によって電気特性が違う |
| レジストの遮蔽不足 | レジストが薄すぎる、欠陥がある | 注入すべきでない領域に注入される |
| アニール温度のずれ | 加熱系の異常 | 活性化不足や拡散のしすぎ |

---

## この章のポイント

1. イオン注入は不純物原子を加速してシリコンに撃ち込み、ドーピングの位置、濃度、深さを精密に制御する。
2. ドーズが濃度を、エネルギーが深さを決める。
3. 注入は結晶を壊すので、アニールで修復して不純物を活性化させる必要がある。
4. 熱履歴には限りがあり、高温は不純物を拡散させるので、工程の順番は慎重に組む。
5. 注入の間違いは見えず、やり直せないため、特に厳しく管理される。

---

## 参考文献

- James D. Plummer、Michael D. Deal、Peter B. Griffin『Silicon VLSI Technology』イオン注入と拡散の章
- Peter Van Zant『Microchip Fabrication』ドーピングに関する章

---

[← 第 7 章　エッチング](../../2-process-modules/07-etching/README.md) ｜ [目次](../../README.md) ｜ [第 9 章　CMP →](../../2-process-modules/09-cmp/README.md)

File: ja/2-process-modules/09-cmp/README.md
<!-- source: zh-TW/2-process-modules/09-cmp/README.md | sha: 32d679c2b3c4 -->

# 第 9 章　CMP：ウェーハを平らに磨く

> 📍 **ウェーハの現在地**
>
> - 前の工程：成膜。下のパターンのせいで表面がでこぼこになった
> - **この章：CMP。ウェーハの表面を平らに磨く**
> - 次の工程：洗浄、そして次の層のリソグラフィ

---

## なぜ平らにするのか

パターンを 1 層作り、その上に膜を付けるたびに、表面は下のパターンに沿って起伏します。層が増えると、ウェーハの表面は丘陵地のようにでこぼこになります。

これは二つの問題を引き起こします。

- **リソグラフィの焦点が合わない**：第 5 章で触れたように、パターンが細かいほど、露光時にくっきり結像できる焦点の範囲は浅くなる。表面の高低差が大きすぎると、高いところと低いところに同時に焦点を合わせられない。
- **余分な材料を取り除けない**：たとえば銅配線は、まずウェーハ全面に銅を付けてから、溝の外の余分な銅を取り除いて作る。[第 11 章](../../2-process-modules/11-metallization/README.md)を参照。

これらの問題を解決するのが **化学機械研磨**（CMP）です。家を建てるとき、各階の床を平らにならしてから次の階を建てるのと同じです。CMP の登場によって、チップは金属配線をより多く積み重ねられるようになりました。

---

## CMP の仕組み

CMP 装置の主な部品は次のとおりです。

- **研磨パッド**：回転する定盤に貼られた特殊なパッド。
- **スラリー**：微小な研磨粒子と薬品を含んだ液体。
- **研磨ヘッド**：ウェーハを表面を下にしてパッドに押し付け、領域ごとの圧力を制御する。
- **ドレッサー**：表面にダイヤモンド粒子が付いた円盤。パッドを削り続けて、表面を粗いまま保つ。

研磨中、スラリーの薬品がまずウェーハ表面を軟らかくしたり反応させたりし、研磨粒子がその軟らかくなった材料を削り取ります。出っ張った部分ほど強い圧力を受けて速く削れるので、表面はどんどん平らになっていきます。

<!-- Figure: CMP 装置の模式図（回転定盤、研磨パッド、研磨ヘッド、スラリーノズル、ドレッサー） -->

> [!NOTE]
> **📖 用語｜CMP（Chemical Mechanical Planarization、化学機械研磨、化學機械研磨）**
>
> - **定義**：化学反応と機械的な研磨を組み合わせ、ウェーハ表面を平らにしたり、余分な材料を取り除いたりするプロセス。
> - **現場での使い方**：「この層、CMP で削りすぎた」。現場では単に「研磨」「ポリッシュ」とも言う。
> - **関連用語**：スラリー、研磨パッド、ディッシング、エロージョン
> - **よくある混同**：CMP はただ紙やすりで削るのとは違う。化学的な作用も同じくらい重要で、材料ごとに配合の違うスラリーを使わないと、速く平らに削れない。

---

## CMP の使いどころ

| 種類 | 何をするか | 関連する章 |
|---|---|---|
| STI CMP | 分離用の溝を酸化シリコンで埋めたあと、余分な酸化シリコンを削る | [第 12 章](../../3-integration/12-cmos-process-flow/README.md) |
| 絶縁膜 CMP | 絶縁膜の表面を平らにする | この章 |
| タングステン CMP | コンタクト以外の余分なタングステンを取り除く | [第 11 章](../../2-process-modules/11-metallization/README.md) |
| 銅 CMP | 配線以外の余分な銅を取り除く | [第 11 章](../../2-process-modules/11-metallization/README.md) |

---

## どこで止めるか

CMP にも終点検出が必要です。ある材料から別の材料へ削り進むと、摩擦力や表面の反射が変わるので、装置はそれを手がかりに目標に達したかを判断します。多くのプロセスでは、下に削れにくい **ストップ層** をあらかじめ付けておき、そこに達すると研磨が自然に遅くなるようにしています。

研磨パッドとスラリーは消耗品です。パッドは使い込むほど研磨速度が少しずつ変わります。工場ではふつう、前のロットの測定結果をもとに、次のロットの研磨時間を自動的に微調整します。[第 18 章](../../4-yield-and-quality/18-process-control/README.md)を参照してください。

---

## 平らにするときの悩み：ディッシングとエロージョン

CMP はどこでも同じだけ削れるわけではありません。軟らかい材料は硬い材料より削れやすく、パターンの密な領域と疎な領域でも削れ方が違います。そのため、二つの典型的な問題が起こります。

<!-- Figure: ディッシングとエロージョンの断面比較 -->

> [!NOTE]
> **📖 用語｜ディッシングとエロージョン（碟化與侵蝕）**
>
> - **定義**：ディッシングは、幅の広い金属配線の中央が皿のようにへこむこと。エロージョンは、配線が密集した領域全体が周囲より低く削れること。
> - **現場での使い方**：「大面積メタルのディッシングがひどい」。
> - **関連用語**：パターン密度、ダミーパターン、過研磨
> - **よくある混同**：ディッシングは「1 本の幅広い配線」の内部で起き、エロージョンは「密集した領域全体」がまとめて低くなる。原因も対策も違う。

---

## ダミーパターン：平らに磨くための図形

CMP で均一に削れるように、チップ上でパターンの少ない空いた領域には、**電気的に使われないダミーパターン** が自動で追加され、チップ全体のパターン密度ができるだけ均一にされます。チップを設計するときも、パターン密度のルールを守らなければなりません。

> [!TIP]
> **🔧 ノウハウ｜チップには、電気的に使われない図形がたくさんある**
>
> - **状況**：顕微鏡でチップを見ると、どの回路にもつながっていない小さな四角形がたくさんある。
> - **やり方**：設計フローの最後に、ソフトウェアが空いた領域へ自動的にダミーパターンを追加し、各領域のパターン密度を決められた範囲に収める。
> - **理由**：CMP の研磨速度はパターン密度に左右される。密度がばらつくと、ある場所は高く、ある場所は低く削れてしまう。
> - **やらないとどうなる**：表面が平らにならず、リソグラフィのデフォーカス、配線の厚さのばらつき、さらには金属の削り残しによるショートが起こる。
> - **関連する章**：[第 5 章 リソグラフィ](../../2-process-modules/05-lithography/README.md)

> [!TIP]
> **🔧 ノウハウ｜CMP のあとはすぐ洗浄する**
>
> - **状況**：ウェーハの研磨が終わったばかりで、表面はスラリーと研磨粒子だらけ。
> - **やり方**：CMP 装置にはふつう洗浄モジュールが組み込まれていて、研磨直後にブラシ洗浄、リンス、乾燥を行い、きれいな状態で装置から出す。現場ではこれを「ドライイン・ドライアウト」と呼ぶ。
> - **理由**：スラリーがウェーハ表面で乾くと、粒子がしっかり固着して、なかなか落とせなくなる。
> - **やらないとどうなる**：残った粒子が欠陥になり、その後の成膜やリソグラフィに影響して歩留まりが落ちる。
> - **関連する章**：[第 10 章 洗浄と汚染管理](../../2-process-modules/10-cleaning/README.md)

---

## よくある異常

| 異常 | 考えられる原因 | 結果 |
|---|---|---|
| 削りすぎ・削り不足 | 研磨速度の変化、終点判定の誤り | 膜厚が規格外になる |
| ディッシングとエロージョン | パターン密度の不均一、過研磨 | 配線が薄くなり、抵抗が上がる |
| スクラッチ | スラリー中の大きな粒子、パッドの異常 | 断線やショート |
| 金属残り | 金属を削りきれていない | 隣り合う配線のショート |
| 腐食 | 銅の表面が薬品に長く触れすぎた | 配線の損傷 |

---

## この章のポイント

1. 層が増えると表面はでこぼこになる。CMP はリソグラフィの焦点を合わせやすくし、余分な金属も取り除く。
2. CMP は化学作用で表面を軟らかくし、研磨粒子で削り取る。
3. 摩擦力や反射の変化で終点を判断でき、ストップ層も研磨を正しい位置で止める助けになる。
4. ディッシングとエロージョンは CMP の典型的な問題で、ダミーパターンでパターン密度を均一にする。
5. スラリーは乾くと落としにくいので、CMP のあとはすぐ洗浄する。

---

## 参考文献

- Peter Van Zant『Microchip Fabrication』平坦化に関する章
- Hong Xiao『Introduction to Semiconductor Manufacturing Technology』CMP の章

---

[← 第 8 章　イオン注入と熱処理](../../2-process-modules/08-ion-implantation/README.md) ｜ [目次](../../README.md) ｜ [第 10 章　洗浄と汚染管理 →](../../2-process-modules/10-cleaning/README.md)

File: ja/2-process-modules/10-cleaning/README.md
<!-- source: zh-TW/2-process-modules/10-cleaning/README.md | sha: 0514a63256b7 -->

# 第 10 章　洗浄と汚染管理：見えない敵

> 📍 **ウェーハの現在地**
>
> - 前の工程：ほぼすべてのプロセス工程
> - **この章：洗浄。ウェーハ表面の汚染を取り除く**
> - 次の工程：次のプロセス工程

---

## 見えない敵

ナノメートルの世界では、目に見えない粒子やごく微量の金属原子だけで、トランジスタを壊すのに十分です。そのため洗浄は、プロセス全体で最も頻繁に登場する工程の一つです。ほとんどの工程のあと、あるいは重要な工程の前には、必ず洗浄が入ります。

洗浄は地味に見えますが、歩留まりを直接左右します。

---

## 汚染の種類

| 種類 | よくある発生源 | 影響 |
|---|---|---|
| パーティクル | 装置、環境、人 | パターン欠陥によるショートや断線 |
| 金属汚染 | 薬品、装置部品、人体 | リーク、トランジスタ特性の変化 |
| 有機物 | レジストの残り、皮脂 | 膜の密着不良 |
| 自然酸化膜 | シリコン表面が空気に触れると自然にできる | 接触抵抗や膜質に影響 |

中でも金属汚染は特に厄介です。たとえば汗に含まれるナトリウムイオンがゲート酸化膜に入ると、膜の中を動き回り、トランジスタの Vt を変動させます。クリーンルームで無塵衣の着用が厳しく求められる理由の一つです。

---

## どう洗うか

最も代表的な洗浄方法は **RCA 洗浄** です。1960 年代に開発されましたが、今も多くの洗浄レシピの基礎になっています。

| 名称 | 主な成分 | 用途 |
|---|---|---|
| SC1 | アンモニア水、過酸化水素水、水 | パーティクルと有機物の除去 |
| SC2 | 塩酸、過酸化水素水、水 | 金属汚染の除去 |
| DHF | 希フッ酸 | 薄い酸化膜の除去 |
| SPM | 硫酸、過酸化水素水 | 有機物とレジストの除去 |

> [!NOTE]
> **📖 用語｜RCA 洗浄（RCA 清洗）**
>
> - **定義**：SC1 と SC2 を中心とした、標準的なウェーハ洗浄の手順。
> - **現場での使い方**：「炉の前に RCA 洗浄を通して」。
> - **関連用語**：SC1、SC2、DHF、炉前洗浄
> - **よくある混同**：RCA は、この方法を最初に発表した研究所の名前であり、薬品の名前ではない。

洗浄装置には主に 2 種類あります。

- **バッチ式ウェットベンチ**：ロット全体を、並んだ薬液槽とリンス槽に順に浸していく。洗車機のラインのようなもの。
- **枚葉式洗浄装置**：1 枚ずつ、ウェーハを回転させながら薬液を吹き付ける。制御がより精密で、ウェーハ同士の相互汚染も防げるため、先端プロセスでますます使われている。

<!-- Figure: バッチ式ウェットベンチと枚葉スピン洗浄の比較 -->

洗浄に使う水は **超純水** で、イオン、粒子、細菌をほとんど含まず、飲料水よりはるかに純度が高いものです。ファブでは毎日大量の超純水を使います。

---

## Q タイム：洗浄の効果には期限がある

洗浄直後のウェーハ表面は非常にきれいですが、その状態は長くは続きません。表面には少しずつ自然酸化膜が成長し、空気中の汚染物も吸着します。そのため洗浄後は、決められた時間内に次の工程へ進まなければなりません。

> [!NOTE]
> **📖 用語｜Q タイム（Queue Time、待ち時間制限、等待時間限制）**
>
> - **定義**：二つの工程の間で、待つことが許される最長の時間。
> - **現場での使い方**：「このロット、Q タイムがもうすぐ切れるから先に流して」「Q タイムオーバーだから再洗浄」。
> - **関連用語**：ホールド、リワーク、ディスパッチ
> - **よくある混同**：Q タイムはプロセスそのものにかかる時間ではなく、「二つの工程の間でどれだけ待てるか」である。洗浄だけに使われるわけでもなく、たとえば銅 CMP のあと、キャップ層を付けるまでの間にも Q タイムの制限がある。

工場のシステムは、各ロットの Q タイムを自動的に計算しています。期限が近いロットは優先的にディスパッチされ、超過したロットは自動的にホールドされて、再洗浄するか別の処置をするかをエンジニアが判断します。

---

## クロスコンタミネーション：混ぜてはいけないもの

銅はシリコンの中を非常に速く拡散します。わずかでもトランジスタのある領域に入ると、リークや故障の原因になります。そのため、銅プロセスで使う装置、ウェーハキャリア、さらにはピンセットや手袋まで、前工程とは厳しく分けられています。

> [!TIP]
> **🔧 ノウハウ｜銅に触れたものは前工程に戻せない**
>
> - **状況**：ウェーハが配線工程に入り、銅に触れ始める。
> - **やり方**：工場は装置とウェーハキャリアを汚染レベルごとに区分し、色やラベルで見分けられるようにしている。システムもキャリアと装置の区分が一致しているかを確認し、一致しなければ装置への投入を禁止する。
> - **理由**：微量の銅が一度でも前工程の装置に持ち込まれると、その後その装置を通るすべてのウェーハが汚染される。
> - **やらないとどうなる**：多数のウェーハが銅で汚染され、トランジスタがリークし、歩留まりが大きく落ちる。しかも発生源を突き止めるのが非常に難しい。
> - **関連する章**：[第 11 章 メタライゼーション](../../2-process-modules/11-metallization/README.md)、[第 24 章 システムによるファブ運営](../../6-beyond-the-fab/24-fab-systems/README.md)

> [!TIP]
> **🔧 ノウハウ｜ウェーハの裏面もきれいに**
>
> - **状況**：ウェーハの裏面にパーティクルが 1 個付いた。
> - **やり方**：洗浄と検査は表面だけでなく、裏面のパーティクルや汚染も管理する。
> - **理由**：露光のとき、ウェーハは装置にぴったり吸着される。裏面のパーティクルはウェーハを局所的に押し上げてデフォーカスを起こす。パーティクルが装置に残り、次のウェーハに移ることもある。
> - **やらないとどうなる**：同じ場所にデフォーカスの欠陥が繰り返し現れ、1 台の装置が多くのロットを汚染しかねない。
> - **関連する章**：[第 5 章 リソグラフィ](../../2-process-modules/05-lithography/README.md)

---

## よくある異常

| 異常 | 考えられる原因 | 結果 |
|---|---|---|
| 洗浄後にパーティクルが増えた | 薬液槽の汚れ、フィルターの故障 | 欠陥の増加 |
| ウォーターマーク | 乾燥不十分 | 表面の残留物 |
| 金属汚染 | 薬品の純度不足、部品の腐食 | リーク、歩留まり低下 |
| 膜を削りすぎた | フッ酸の濃度や時間の異常 | 膜厚不足 |
| パターン倒れ | 乾燥時に液体の表面張力が細く高い構造を引き倒す | 構造の破損 |

---

## この章のポイント

1. 洗浄はほぼすべての工程の前後に登場し、歩留まりを直接左右する。
2. 汚染にはパーティクル、金属、有機物、自然酸化膜があり、影響はそれぞれ違う。
3. RCA 洗浄は代表的な洗浄方法で、今も多くのレシピの基礎になっている。
4. 洗浄の効果には期限があるので、Q タイムで工程間の待ち時間を管理する。
5. 銅などの汚染物は厳しく区分管理し、クロスコンタミネーションを防ぐ。

---

## 参考文献

- Karen A. Reinhardt、Werner Kern 編『Handbook of Silicon Wafer Cleaning Technology』
- Peter Van Zant『Microchip Fabrication』汚染管理に関する章

---

[← 第 9 章　CMP](../../2-process-modules/09-cmp/README.md) ｜ [目次](../../README.md) ｜ [第 11 章　メタライゼーション →](../../2-process-modules/11-metallization/README.md)

File: ja/2-process-modules/11-metallization/README.md
<!-- source: zh-TW/2-process-modules/11-metallization/README.md | sha: 8838517d1dd8 -->

# 第 11 章　メタライゼーション：トランジスタを配線でつなぐ

> 📍 **ウェーハの現在地**
>
> - 前の工程：トランジスタが完成した（全体の順序は第 12 章を参照）
> - **この章：メタライゼーション。トランジスタをつなぐ金属配線を作る**
> - 次の工程：1 層ずつ上へ積み重ね、最後に保護膜で覆う

---

## 数十億個のトランジスタをつなぐ

トランジスタができたら、金属配線でつないで回路にしなければなりません。先端チップには数十億個のトランジスタがあり、配線 1 層ではとても足りないので、配線は何層にも積み重ねられます。先端チップでは 10 層を超えます。

配線は都市の道路網によく似ています。

- **下層**：細く密で、路地のように近くのトランジスタ同士をつなぐ。
- **中層**：少し太く、市街地の道路のように異なる回路ブロックをつなぐ。
- **上層**：最も太く広く、高速道路のように長距離の信号を運び、電源を供給する。

<!-- Figure: 多層金属配線の断面図（下層は細く密、上層は太く広く、層間はビアでつながる） -->

---

## コンタクトとビア

トランジスタと 1 層目の金属の間には、絶縁膜があります。両者をつなぐには、絶縁膜に小さな穴を開けて金属を詰めます。この穴を **コンタクト** と呼びます。コンタクトにはふつう **タングステン** を詰めます。タングステンは CVD で小さく深い穴を埋めきることができ、余分なタングステンは CMP で削り取ります。

金属層と金属層の間をつなぐ穴は **ビア** と呼びます。

> [!NOTE]
> **📖 用語｜コンタクトとビア（接觸窗與導通孔）**
>
> - **定義**：コンタクトはトランジスタと 1 層目の金属を、ビアは上下二つの金属層をつなぐ。
> - **現場での使い方**：「このビア、オープンしてる」。ビアがつながらず、断線しているという意味。
> - **関連用語**：タングステンプラグ、バリア層、ビアチェーン
> - **よくある混同**：どちらも「金属を詰めた穴」だが、つなぐ場所が違う。コンタクトはトランジスタの上、ビアは金属層の間にある。

---

## アルミニウムから銅へ

初期の配線には **アルミニウム** が使われていました。PVD でウェーハ全面にアルミニウムを付け、リソグラフィとエッチングで不要な部分を取り除いて配線を残していました。

1990 年代の終わりに、業界は **銅** への切り替えを始めました。銅はアルミニウムより抵抗が低く、長期間の通電による劣化にも強いからです。しかし銅には大きな問題が一つありました。ドライエッチングでパターンを作るのが非常に難しいのです。そこで業界は、まったく逆のやり方に切り替えました。**先に溝を掘り、そこに銅を詰める** のです。

---

## ダマシンプロセス

この名前は、古代ダマスカスの象嵌細工に由来します。器物の表面に溝を彫り、金属を埋め込み、表面を平らに磨くという技法です。銅配線の作り方はこれとほぼ同じです。

**絶縁膜の成膜 → ビアと溝の加工 → バリア層とシード層 → 銅めっき → アニール → 銅 CMP → キャップ層**

1. **絶縁膜の成膜**：CVD で絶縁材料の層を付ける。
2. **加工**：リソグラフィとエッチングで、ビアと配線用の溝を掘る。
3. **バリア層とシード層**：まず銅の拡散を防ぐごく薄いバリア層を付け、次にめっきの起点になる薄い銅の層を付ける。
4. **銅めっき**：ウェーハをめっき液に入れ、穴と溝を銅で埋める。
5. **アニール**：加熱して銅の構造を安定させる。
6. **銅 CMP**：溝の外の余分な銅を削り取る。
7. **キャップ層**：銅の表面を薄いキャップ層で覆い、銅の酸化や拡散を防ぐ。

ビアと溝を一度に銅で埋める方法を **デュアルダマシン** と呼び、埋め込みと研磨を 1 回ずつ減らせます。金属層ごとにこの流れを繰り返し、1 層ずつ上へ積み上げていきます。

<!-- Figure: デュアルダマシンの断面フロー（加工 → バリア層 → めっき → CMP → キャップ層） -->

> [!NOTE]
> **📖 用語｜ダマシンプロセス（大馬士革製程）**
>
> - **定義**：絶縁膜に溝を掘って金属を埋め込み、余分な部分を CMP で削り取る配線の作り方。
> - **現場での使い方**：「この数層は銅のデュアルダマシン」。
> - **関連用語**：電解めっき、バリア層、シード層、銅 CMP
> - **よくある混同**：アルミ配線は「先に金属を付けてからエッチング」、銅配線は「先に溝を掘ってから金属を埋める」。順番がちょうど逆である。

> [!TIP]
> **🔧 ノウハウ｜銅めっきは底から上へ埋める**
>
> - **状況**：細く深い溝を、銅で完全に埋めなければならない。
> - **やり方**：めっき液に特殊な添加剤を加え、穴の底の銅が開口部より速く成長するようにして、下から上へ埋めていく。
> - **理由**：開口部の銅のほうが速く成長すると、開口部が先にふさがってしまう。
> - **やらないとどうなる**：配線の内部にボイドが残り、抵抗が上がり、長期間の使用で断線しやすくなる。
> - **関連する章**：[第 6 章 薄膜](../../2-process-modules/06-thin-films/README.md)

---

## Low-k 材料

配線と配線の間は絶縁膜で隔てられています。近くにある 2 本の配線は小さなコンデンサのように働き、信号を遅くし、消費電力を増やします。この影響を減らすため、先端プロセスでは配線間の絶縁膜に **低誘電率材料**（Low-k）を使います。

Low-k 材料には微細な空孔があることが多く、機械的に弱いため、エッチング、CMP、パッケージングのときに傷みやすく、特に注意して扱う必要があります。

---

## 細くなるほど増える課題

配線が細くなるにつれて、問題も増えていきます。

- **抵抗の上昇**：配線が細すぎると、バリア層が占める割合が大きくなり、電子も散乱しやすくなる。業界では、最も細い配線にほかの金属を使うことが研究されている。
- **エレクトロマイグレーション**：長期間の通電で金属原子が少しずつ押し流され、最後にはボイドができて断線する。[第 23 章](../../5-backend/23-final-test-and-reliability/README.md)を参照。

> [!TIP]
> **🔧 ノウハウ｜銅を磨いたら放置しない**
>
> - **状況**：銅 CMP が終わり、ウェーハ表面の銅が空気にむき出しになっている。
> - **やり方**：CMP からキャップ層を付けるまでの間に Q タイムの制限を設け、超えた場合の処置はエンジニアが判断する。
> - **理由**：むき出しの銅は酸化や腐食を起こしやすい。
> - **やらないとどうなる**：銅の表面が劣化し、ビアの接触抵抗が上がり、信頼性も落ちる。
> - **関連する章**：[第 10 章 洗浄と汚染管理](../../2-process-modules/10-cleaning/README.md)

---

## よくある異常

| 異常 | 考えられる原因 | 結果 |
|---|---|---|
| 銅埋め込みのボイド | めっき条件の異常、開口部が狭すぎる | 抵抗の上昇、信頼性の問題 |
| 銅残り | CMP の研磨不足 | 配線間のショート |
| ビアオープン | エッチング不足、穴の底の残留物 | 断線 |
| バリア層の不良 | バリア層が薄すぎる、または不連続 | 銅が拡散し、リークを起こす |
| Low-k 材料の損傷 | エッチング、CMP、パッケージングの応力 | リーク、はく離 |

---

## この章のポイント

1. チップは多層の金属配線でトランジスタをつなぎ、下層は細く密、上層は太く広い。
2. コンタクトはトランジスタと 1 層目の金属を、ビアは金属層同士をつなぐ。
3. 銅がアルミニウムに代わってから、配線は「溝を掘り、銅を埋め、平らに磨く」ダマシンプロセスで作られる。
4. バリア層は銅の拡散を防ぎ、Low-k 材料は配線間の干渉を減らす。
5. 配線が細くなるほど、抵抗とエレクトロマイグレーションの問題が深刻になる。

---

## 参考文献

- James D. Plummer、Michael D. Deal、Peter B. Griffin『Silicon VLSI Technology』配線工程の章
- Hong Xiao『Introduction to Semiconductor Manufacturing Technology』メタライゼーションの章

---

[← 第 10 章　洗浄と汚染管理](../../2-process-modules/10-cleaning/README.md) ｜ [目次](../../README.md) ｜ [第 12 章　CMOS プロセスフローを一通り →](../../3-integration/12-cmos-process-flow/README.md)

File: ja/2-process-modules/README.md
<!-- source: zh-TW/2-process-modules/README.md | sha: 3443d44d5b46 -->

# 第 2 部　プロセスモジュール

ファブには数百から千を超える工程がありますが、その大部分はいくつかの基本的な「プロセスモジュール」の組み合わせです。この部では、まずファブで工程を分担する 7 つのモジュールを 1 章で紹介し、そのあと各モジュールを順に取り上げ、何をするのか、どんな装置を使うのか、どの数値が重要か、どんな問題が起きやすいかを説明します。

実際の生産では、ウェーハはこれらのモジュールを何度も巡ります。成膜、リソグラフィ、エッチングまたはイオン注入、洗浄、計測を経て、次の層へ進みます。モジュールの分担を紹介したあと、この本ではループの中心であるリソグラフィから説明を始めます。

| 章 | 内容 |
|---|---|
| [第 4 章　ファブの 7 つのモジュール](04-fab-modules/README.md) | PH、DF、TF、ET、IMP、CMP、WET がそれぞれ何をするか、ルートがその間をどう行き来するか |
| [第 5 章　リソグラフィ](05-lithography/README.md) | マスク、レジスト、露光装置で回路をウェーハに「印刷」する |
| [第 6 章　薄膜](06-thin-films/README.md) | 熱酸化、CVD、PVD、ALD、エピタキシー |
| [第 7 章　エッチング](07-etching/README.md) | ドライとウェット、プラズマ、選択比、終点検出 |
| [第 8 章　イオン注入と熱処理](08-ion-implantation/README.md) | ドーズ、エネルギー、アニール、熱履歴 |
| [第 9 章　CMP](09-cmp/README.md) | ウェーハを平らに磨く：スラリー、ディッシング、エロージョン、ダミーパターン |
| [第 10 章　洗浄と汚染管理](10-cleaning/README.md) | RCA 洗浄、Q タイム、クロスコンタミネーション |
| [第 11 章　メタライゼーション](11-metallization/README.md) | コンタクト、銅ダマシン、Low-k 材料 |

---

[← 第 1 部　基礎](../1-fundamentals/README.md) ｜ [目次](../README.md) ｜ [第 3 部　プロセスインテグレーション →](../3-integration/README.md)
